Repository: gferrsilva/icpms-jacobina

# icpms-jacobina
Source code for the "Machine learning analysis of mineral chemistry in pyrite grains from the Jacobina gold deposits, São Francisco Craton, Brazil: geochemical patterns and implications to mineral exploration" manuscript.

Authored by: Guilherme Ferreira (guilherme.ferreira@cprm.gov.br).

File: piritas_jacobina_editada_v2.csv (part 5 of 10)
,Source file,DateTime,Date,Time,Duration(s),Comments,Pyrite Type,Texture,Generation,Reef,Mg25,Mg25 Int2SE,Mg25 LOD,Al27,Al27 Int2SE,Al27 LOD,Si29,Si29 Int2SE,Si29 LOD,P31,P31 Int2SE,P31 LOD,S33,S33 Int2SE,S33 LOD,S34,S34 Int2SE,S34 LOD,K39,K39 Int2SE,K39 LOD,Ca43,Ca43 Int2SE,Ca43 LOD,Ti49,Ti49 Int2SE,Ti49 LOD,V51,V51 Int2SE,V51 LOD,Cr53,Cr53 Int2SE,Cr53 LOD,Mn55,Mn55 Int2SE,Mn55 LOD,Co59,Co59 Int2SE,Co59 LOD,Ni60,Ni60 Int2SE,Ni60 LOD,Cu65,Cu65 Int2SE,Cu65 LOD,Zn66,Zn66 Int2SE,Zn66 LOD,Ga71,Ga71 Int2SE,Ga71 LOD,Ge74,Ge74 Int2SE,Ge74 LOD,As75,As75 Int2SE,As75 LOD,Se77,Se77 Int2SE,Se77 LOD,Se82,Se82 Int2SE,Se82 LOD,Sr88,Sr88 Int2SE,Sr88 LOD,Zr90,Zr90 Int2SE,Zr90 LOD,Mo95,Mo95 Int2SE,Mo95 LOD,Ag107,Ag107 Int2SE,Ag107 LOD,Cd111,Cd111 Int2SE,Cd111 LOD,In115,In115 Int2SE,In115 LOD,Sn118,Sn118 Int2SE,Sn118 LOD,Sb121,Sb121 Int2SE,Sb121 LOD,Te125,Te125 Int2SE,Te125 LOD,Ba137,Ba137 Int2SE,Ba137 LOD,Ta181,Ta181 Int2SE,Ta181 LOD,W182,W182 Int2SE,W182 LOD,Pt195,Pt195 Int2SE,Pt195 LOD,Au197,Au197 Int2SE,Au197 LOD,Hg202,Hg202 Int2SE,Hg202 LOD,Tl205,Tl205 Int2SE,Tl205 LOD,Pb206,Pb206 Int2SE,Pb206 LOD,Pb207,Pb207 Int2SE,Pb207 LOD,Pb208,Pb208 Int2SE,Pb208 LOD,Bi209,Bi209 Int2SE,Bi209 LOD,Th232,Th232 Int2SE,Th232 LOD,U238,U238 Int2SE,U238 LOD,Ni61,Ni61 Int2SE,Ni61 LOD
188,CANIF37_1.1-5.d,11/06/2015 (5) 15:25:34.19,11/06/2015 (5),0.642756829,37.586,"CANIF37_1.1-5.d, 3:25:34 PM (37.6 sec)",Inclusion-bearing (core),Inclusion-bearing,Detrital,Holandez,NA,3.1,17.168,NA,80,1250.1,2840,190,2492,1.5,0.37,0.27357,583000,32000,50986,NA,NA,NA,212,28,0.29177,NA,130,872.08,24,2.2,1.6605,0.497,0.09,0.086641,NA,0.8,13.476,NA,0.25,0.46437,119,19,84.891,720,100,34.799,NA,0.23,2.3704,0.59,0.21,0.32935,0.069,0.026,0.0641,0.65,0.11,0.081745,253,19,22.014,76.5,7.5,1.9511,75.2,5.4,2.1041,NA,0.11,7.7856,NA,0.00093,0,0,0.022,0,NA,0.015,0.044678,NA,0.056,0.16181,NA,0.011,0.024473,NA,0.12,0.24458,0.366,0.095,0.10046,34.9,4,2.3427,1.4,0.43,0.96466,NA,0.00014,0.017571,NA,0.00052,0.11847,NA,0.0061,0.033003,0.073,0.021,0.012193,0.096,0.045,0.077654,NA,0.015,0.039555,13.6,1.2,11.707,9.12,0.99,1.8194,6.11,0.78,1.5309,2.83,0.28,0.5229,NA,0.009,3.1711,NA,0.011,27.48,NA,NA,NA
189,CANIF37_1.1-6.d,11/06/2015 (5) 15:33:33.11,11/06/2015 (5),0.648299884,37.516,"CANIF37_1.1-6.d, 3:33:32 PM (37.5 sec)",Pyrite rim (overgrowth),Overgrowth,Epigenetic,Holandez,NA,0.94,9.4709,NA,0.43,4.1017,2010,230,1319.3,0.86,0.32,0.11696,601000,30000,447.89,NA,NA,NA,NA,6.9,0.29885,NA,210,1710.8,21.3,2.1,0.88487,NA,0.023,0.037099,NA,0.16,0.42294,NA,0.21,0.39763,904,49,0.074027,399,20,0.2257,0.75,0.19,0.30282,0.52,0.2,0.40034,NA,0.019,0.038803,0.205,0.065,0.13609,1060,54,0.71265,21.4,2.4,0.94969,19.1,2.1,2.5062,NA,0.00063,0,NA,0.00092,0,NA,0.0019,0.10852,NA,0.00071,0.057234,NA,0.21,0.61002,NA,0.0099,0.019648,NA,0.12,0.36259,0.091,0.061,0.088899,NA,0.35,3.5684,NA,0.026,0,NA,0.00014,0.013612,NA,0.00059,0.096285,NA,0.0063,0.02613,NA,0.0066,0.018272,0.476,0.064,0.10438,NA,0.013,0.048068,0.93,0.36,0.063584,0.56,0.19,0.1403,0.29,0.11,0.034905,0.45,0.14,0.01952,NA,0.00031,0,0.101,0.058,0.045502,NA,NA,NA
190,CANIF37_1.1-7.d,11/06/2015 (5) 15:35:34.56,11/06/2015 (5),0.649705556,38.222,"CANIF37_1.1-7.d, 3:35:33 PM (38.2 sec)_Ca+Mn inclusion",Inclusion-bearing (core),Inclusion-bearing,Detrital,Holandez,2890,730,6.4527,3920,630,3.3639,10500,2100,1162.5,1.05,0.35,0.13798,547000,33000,520.4,NA,NA,NA,93,36,0.30357,9000,2800,1547.7,40.7,6.4,0.86184,1.82,0.32,0.027064,8.5,2,0.33071,80,24,0.43481,155,32,0.14807,310,57,0.28864,41.2,4.8,0.27097,1.84,0.41,0.2239,0.49,0.11,0.041924,0.369,0.071,0.11353,860,64,0.68716,39.2,4.3,0.77609,38.7,4.2,1.8514,5.3,1.4,0,0.144,0.093,0.020726,NA,0.0019,0,1.41,0.17,0.038725,NA,0.13,0.3125,NA,0.0062,0.018661,0.31,0.11,0.29961,152,11,0.10486,24.4,3.8,2.0915,2.6,1.7,0,0.023,0.016,0.01324,NA,0.0067,0,0.019,0.013,0.015591,1.1,0.15,0.015137,0.276,0.05,0.093471,0.086,0.037,0.051309,609,45,0.041276,760,51,0.10103,663,44,0.021499,57.9,9.9,0.017369,0.048,0.026,0,0.0061,0.009,0,NA,NA,NA
191,CANIF37_1.1-8.d,11/06/2015 (5) 15:37:22.02,11/06/2015 (5),0.650949306,30.081,"CANIF37_1.1-8.d, 3:37:21 PM (30.0 sec)",Euhedral overgrowth,Overgrowth,Epigenetic,Holandez,NA,1.1,2105.1,NA,1,3420.6,NA,720,8660.3,0.55,0.29,0.12523,547000,35000,35392,NA,NA,NA,NA,8.1,1.2362,NA,110,1265.2,19.9,2.1,8.2387,NA,0.025,0.57394,NA,0.15,1.9177,NA,0.16,0.70914,128,47,53.5,NA,7.2,77.287,69.5,4.4,2.8498,0.54,0.2,0.3951,NA,0.017,0.081385,0.438,0.082,0.12029,1820,130,16.386,54.1,5.1,2.9172,53.4,4.9,3.6108,NA,0.034,0.16447,NA,0.00076,0.12451,NA,0.0015,0.03951,1.1,0.15,0.13868,NA,0.13,0.23203,NA,0.0087,0.031952,NA,0.13,0.17838,108.2,9.2,16.047,NA,1.2,8.9711,NA,0.03,1.8014,NA,0.00012,0,0.002,0.0078,0,NA,0.0046,0.021199,0.98,0.13,0.06437,0.154,0.043,0.10333,NA,0.021,0.036671,403,34,54.044,564,46,63.495,506,43,49.363,25.4,2.4,8.2284,NA,0.0025,0,NA,0.00026,0,NA,NA,NA
192,CANIF37_1.1-9.d,11/06/2015 (5) 15:39:46.22,11/06/2015 (5),0.652618287,36.021,"CANIF37_1.1-9.d, 3:39:44 PM (36.0 sec)",Rounded massive (detrital),Rounded,Detrital,Holandez,7.3,1.9,7.168,2320,210,2.194,2290,230,988.46,0.66,0.31,0.12873,477000,23000,491.63,NA,NA,NA,36.5,7.2,0.20194,NA,130,647.51,19.4,1.9,0.73049,0.602,0.081,0.034864,23.8,2.4,0.24683,10.5,1.7,0.31478,126,18,0.087153,113,9.6,0.17553,5.09,0.35,0.24054,3.19,0.46,0.21242,0.22,0.032,0.031803,NA,0.033,0.11049,263,20,0.35906,1.57,0.5,0.52843,2.03,0.82,1.4383,0.083,0.033,0.010999,NA,0.00069,0,1.49,0.27,0,0.13,0.041,0.013046,NA,0.11,0.25746,NA,0.0044,0.014794,NA,0.11,0.23433,5.44,0.57,0.081289,13.5,1.4,2.4783,0.014,0.066,0,NA,0.0013,0,19.7,1.3,0,NA,0.0089,0.021178,1.47,0.14,0.0069028,0.105,0.034,0.082008,0.94,0.11,0.034798,33.5,1.8,0.051131,21.5,1.1,0.10261,13.27,0.69,0.032859,22,2,0.025663,0.037,0.02,0,7.07,0.79,0,NA,NA,NA
193,CANIF37_1.1-10.d,11/06/2015 (5) 15:42:08.21,11/06/2015 (5),0.65426169,36.698,"CANIF37_1.1-10.d, 3:42:06 PM (36.7 sec)",Rounded massive (detrital),Rounded,Detrital,Holandez,NA,0.59,7.0645,8.5,1.5,3.82,1210,100,976.14,1.01,0.24,0.093642,495000,27000,391.9,NA,NA,NA,6.3,5.8,0.20696,NA,150,955.77,18.1,2.3,1.1919,0.075,0.029,0.042869,NA,0.14,0.25815,1.5,0.16,0.23762,16.1,1.8,0.058977,17.6,2.1,0.17926,0.9,0.15,0.2868,0.7,0.2,0.19857,NA,0.014,0.034768,NA,0.046,0.10726,34.8,3.3,0.68339,2.74,0.7,1.0279,3.19,0.81,1.9588,0.022,0.017,0,NA,7.00E-04,0,NA,0.0091,0,NA,0.019,0.066593,NA,0.069,0.38076,NA,0.0047,0.015564,NA,0.091,0.29359,0.259,0.085,0.10622,NA,0.38,2.1816,NA,0.0053,0.33462,NA,0.00013,0.021584,NA,0.0058,0.091843,NA,0.003,0.012734,0.087,0.016,0.010236,0.195,0.033,0.077442,0.228,0.051,0.02905,6.33,0.56,0.042282,3.74,0.42,0.030612,2.31,0.21,0.033732,2.41,0.23,0.015867,NA,0.00029,0.040805,NA,0.00029,0.071937,NA,NA,NA
194,CANIF37_1.1-11.d,11/06/2015 (5) 15:44:10.10,11/06/2015 (5),0.655672454,20.543,"CANIF37_1.1-11.d, 3:43:59 PM (20.5 sec)_PbS inclusion",Sub-rounded massive (detrital),Rounded,Detrital,Holandez,NA,1.3,7.2167,50,32,3.5875,1420,190,1121.2,1.22,0.37,0.14594,493000,29000,44317,NA,NA,NA,NA,9.8,0.22207,NA,120,983.71,19.2,2.8,1.6303,0.073,0.041,0.043823,NA,0.22,0.29144,NA,0.13,0.39077,1042,74,0.62289,900,160,0.92168,0.87,0.2,0.32411,0.55,0.32,0.29146,NA,0.022,0.037335,0.122,0.065,0.11083,1340,120,0.75446,13.2,2.5,0.84329,12.9,2.3,1.5925,0.073,0.072,0.011711,NA,0.015,0.039088,NA,0.0011,0.038869,0.015,0.018,0,NA,0.093,0.38593,NA,0.0037,0.012434,NA,0.16,0.2414,0.47,0.1,0.13025,NA,0.52,2.3401,NA,0.0042,0,NA,1.00E-04,0.011346,NA,0.00042,0.080361,NA,0.0073,0.017475,0.134,0.042,0.010543,0.113,0.049,0.1083,NA,0.0043,0.046574,53,56,0.302,12,7.9,0.30527,9.8,8,0.11238,2.06,0.47,0.10003,81,92,0.085787,75,81,0,NA,NA,NA
195,CANIF37_1.1-12.d,11/06/2015 (5) 15:46:05.47,11/06/2015 (5),0.657007755,37.413,"CANIF37_1.1-12.d, 3:46:04 PM (37.4 sec)",Rounded massive (detrital),Rounded,Detrital,Holandez,NA,0.81,6.8011,NA,0.36,2.862,934,82,908.54,1.19,0.28,0.14993,492000,25000,789.97,NA,NA,NA,NA,5.1,0.25213,NA,110,1241.1,19.8,2.1,1.2718,0.048,0.022,0.026578,NA,0.089,0.26781,0.48,0.14,0.26196,72.3,4.4,0.094093,227.6,7.4,0.13342,2.07,0.24,0.19813,1.57,0.27,0.29878,NA,0.016,0.032551,NA,0.047,0.097653,188,10,0.64631,4.41,0.71,0.65739,4.7,1.1,1.8782,0.032,0.028,0.011171,NA,0.00082,0.037605,0.145,0.081,0.073247,0.091,0.038,0.013669,NA,0.092,0.40738,NA,0.0032,0.014017,NA,0.12,0.20351,4.49,0.22,0.095138,3.4,0.61,2.3343,NA,0.0051,0,NA,0.0013,0.010925,3.64,0.35,0.093023,NA,0.011,0.022545,0.175,0.026,0.011603,0.141,0.04,0.070962,5.36,0.28,0.044753,30,1.4,0.034221,24,1.4,0.022416,17.25,0.65,0.040831,6.71,0.46,0.017461,NA,0.00035,0.041295,NA,0.00029,0.072739,NA,NA,NA
196,CANIF37_1.1-13.d,11/06/2015 (5) 15:48:00.19,11/06/2015 (5),0.658335532,38.098,"CANIF37_1.1-13.d, 3:47:59 PM (38.0 sec)",Sub-rounded massive (detrital),Rounded,Detrital,Holandez,NA,0.82,8.7119,NA,0.44,4.9846,1210,170,1089.5,1.18,0.33,0.15742,622000,38000,778.91,NA,NA,NA,NA,7.4,0.30044,NA,170,1041.9,23.7,2.5,0.83581,0.049,0.027,0.041646,NA,0.099,0.37309,NA,0.17,0.38439,12.5,1,0.11464,14.9,1.3,0.19893,0.41,0.15,0.268,0.78,0.43,0.23979,NA,0.014,0.044246,NA,0.043,0.14911,136.4,7.5,0.6391,NA,0.42,1.2626,NA,0.98,2.3648,NA,0.0066,0,NA,0.001,0,NA,0.012,0.12462,NA,0.00079,0.01712,NA,0.15,0.32487,NA,0.0087,0.020419,NA,0.12,0.31825,NA,0.049,0.15633,NA,0.32,3.2305,NA,0.0064,0,NA,0.00078,0,NA,0.00064,0.05821,NA,0.0017,0.02591,0.02,0.012,0.019164,0.114,0.038,0.071633,NA,0.014,0.085073,0.37,0.17,0.069226,0.224,0.095,0.028075,0.167,0.062,0.033432,0.207,0.058,0.0092724,NA,4.00E-04,0.10334,NA,0.00033,0,NA,NA,NA
197,CANIF-37_1.2_1.d,12/01/2015 (2) 13:11:45.64,12/01/2015 (2),0.549833796,38.225,"CANIF-37_1.2_1.d, 1:11:44 PM (38.2 sec)",Rounded massive (detrital),Rounded,Detrital,Holandez,NA,0.19,214.76,2.09,0.55,0.76996,475,75,122.93,10.3,3,5.1153,550000,29000,36157,533000,25000,37876,4.6,2.6,2.8425,NA,51,114.83,13.3,1.6,1.2146,0.044,0.016,0.020358,NA,0.12,0.30065,NA,0.15,0.31233,755,82,154.9,249,23,50.232,0.41,0.11,0.15029,0.172,0.089,0.14897,NA,0.0051,0.019017,0.26,0.085,0.17155,1106,91,44.981,14.3,2.1,1.0336,16.5,1.9,1.8695,NA,0.0021,0.014421,37,33,0,NA,0.00064,0.022423,NA,0.0076,0.021508,NA,0.076,0.17621,NA,0.0029,0.0091834,NA,0.11,0.25955,6.6,1.8,0.24385,0.74,0.21,0.38678,NA,0.00071,0,NA,1.00E-04,0.0030602,NA,0.00025,0,NA,0.0081,0.023326,NA,0.018,0.37039,0.133,0.046,0.10094,0.199,0.065,0.14789,6.7,2.4,0.11302,3.7,0.78,0.027178,2.61,0.53,0.025423,1.54,0.2,0.19665,0.44,0.4,0.012554,2.7,2.4,0.012934,NA,NA,NA
198,CANIF-37_1.2_2.d,12/01/2015 (2) 13:13:34.41,12/01/2015 (2),0.551092708,39.028,"CANIF-37_1.2_2.d, 1:13:33 PM (39 sec)",Rounded massive core(detrital),Rounded,Detrital,Holandez,560,110,0.6508,347,86,0.32467,1120,120,152,9.1,2.5,5.6217,560000,24000,797.38,550000,26000,237.4,4.6,2.6,3.787,NA,45,119.22,14.6,1.3,0.48587,1.05,0.23,0.017486,6.6,1.2,0.34504,7,1.5,0.29265,172,28,0.0057256,198,10,0.10742,1.78,0.71,0.084989,0.56,0.14,0.14489,0.136,0.042,0.049548,NA,0.092,0.17419,61.5,5.1,1.2673,8.31,0.97,1.225,8.5,1.1,1.9678,NA,0.0058,0.01561,27,12,0,NA,0.0041,0.017738,0.028,0.011,0.027608,NA,0.042,0.2147,NA,0.0032,0.0087135,NA,0.12,0.28412,0.262,0.059,0.1212,1.08,0.25,0.28617,NA,0.00064,0,NA,9.00E-05,0.0066287,NA,0.00024,0.014519,NA,0.0019,0.042646,0.088,0.03,0.0099825,0.194,0.043,0.10451,NA,0.0066,0.021459,8,1.3,0.03058,5.17,0.92,0.031756,3.72,0.6,0.026381,4.05,0.41,0.024565,0.094,0.034,0.0084469,0.049,0.019,0,NA,NA,NA
199,CANIF-37_1.2_3.d,12/01/2015 (2) 13:15:19.69,12/01/2015 (2),0.552311227,34.833,"CANIF-37_1.2_3.d, 1:15:19 PM (34.8 sec)",Euhedral overgrowth,Overgrowth,Epigenetic,Holandez,NA,0.71,0.6616,1.42,0.82,0.47551,700,290,126.97,8.1,2.2,5.1321,564000,28000,838.45,548000,25000,261,NA,2.8,2.2211,NA,53,122.3,12.7,1.4,0.47015,0.045,0.016,0.028477,NA,0.15,0.28241,NA,0.13,0.25034,255,15,0.0058135,460,19,0.095578,1.48,0.98,0.13201,0.142,0.077,0.12807,NA,0.0085,0.022165,NA,0.12,0.19678,1760,100,1.1412,22.7,1.7,0.92049,24.7,2.1,1.7969,NA,0.0044,0.015131,NA,0.0023,0.010894,NA,0.00062,0.025846,0.016,0.011,0.01126,NA,0.073,0.1966,NA,0.0015,0.0071502,NA,0.13,0.24186,NA,0.045,0.083528,NA,0.17,0.47857,0.015,0.033,0,NA,8.90E-05,0,NA,0.00023,0.020488,NA,0.0033,0.037037,0.091,0.062,0.020179,0.155,0.041,0.090409,NA,0.0086,0.024331,2,1.5,0.049836,0.3,0.2,0.056415,0.28,0.18,0.013812,0.35,0.26,0.019589,0.024,0.019,0.0038809,1.8,1.2,0,NA,NA,NA
200,CANIF-37_1.2_4.d,12/01/2015 (2) 13:17:09.72,12/01/2015 (2),0.553584722,39.447,"CANIF-37_1.2_4.d, 1:17:09 PM (39.4 sec)",Large subhedral (hydrothermal),Subhedral,Epigenetic,Holandez,NA,0.23,0.7607,NA,0.17,0.42007,389,48,113.91,10,2.5,5.71,569000,29000,834.78,553000,28000,262.29,4.4,3,3.1387,NA,49,105.09,14,1.4,0.4241,0.035,0.015,0.020969,NA,0.12,0.2656,NA,0.13,0.33143,402,20,0.012692,790,39,0.0866,NA,0.055,0.10105,0.182,0.085,0.10422,NA,0.015,0.031592,0.225,0.088,0.20747,1714,98,0.94088,28.3,2,1.0786,28.5,2.1,1.7499,NA,0.00018,0.012367,NA,0.00033,0,NA,0.00063,0.02664,NA,0.0065,0.01629,NA,0.057,0.27405,NA,0.0047,0.0093047,NA,0.11,0.27628,NA,0.037,0.10036,NA,0.18,0.54829,NA,0.00072,0.043078,NA,1.00E-04,0.0048174,NA,0.0024,0.015173,NA,0.0024,0.026135,NA,0.0012,0.0060911,0.113,0.052,0.098138,NA,0.0069,0.015735,NA,0.012,0.030707,NA,0.0044,0.038729,NA,0.011,0.027321,0.037,0.014,0.018906,NA,0.00013,0.0080045,NA,0.00011,0,NA,NA,NA
201,CANIF-37_1.2_5.d,12/01/2015 (2) 13:19:12.09,12/01/2015 (2),0.555001042,37.822,"CANIF-37_1.2_5.d, 1:19:10 PM (37.8 sec)_rutile inclusion",Inclusion-bearing (core),Inclusion-bearing,Detrital,Holandez,23.9,6.2,0.52098,207,54,0.32468,1860,440,126.23,12.7,2.5,5.0062,537000,28000,33243,519000,25000,35813,79,22,2.961,112,51,100.66,810,290,2.2767,1.24,0.38,0.02658,8.8,2.8,0.26705,0.85,0.2,0.24111,82,15,29.778,132.7,7.4,51.699,0.57,0.12,0.12164,0.67,0.16,0.11733,0.096,0.033,0.016906,0.63,0.12,0.2272,599,32,109.14,48.2,3.2,2.9749,50.2,4.4,3.1722,0.49,0.17,0,0.24,0.1,0.020213,NA,0.00058,0,NA,0.007,0.020639,NA,0.056,0.21501,NA,0.0022,0.0082176,0.31,0.11,0.25344,0.43,0.12,0.085521,10.1,1.4,0.38128,0.58,0.2,0,0.29,0.11,0.0043382,0.39,0.15,0,NA,0.0086,0.036259,0.068,0.02,0.019182,0.12,0.048,0.10881,NA,0.0078,0.024545,11.3,1.8,0.036137,8.6,1.5,0.044175,6.4,1.2,0.031327,3.76,0.6,0.017985,1.49,0.66,0,0.088,0.037,0.0032219,NA,NA,NA
202,CANIF-37_1.2_6.d,12/01/2015 (2) 13:21:25.93,12/01/2015 (2),0.556550116,38.322,"CANIF-37_1.2_6.d, 1:21:25 PM (38.3 sec)_Al-Mg mineral inclusion",Euhedral pyrite relict (hydrothermal),Euhedral,Epigenetic,Holandez,340,150,0.99052,870,440,0.39138,1130,330,132.4,5.9,2.5,4.1009,568000,33000,611.93,559000,32000,252.72,NA,2.9,2.7204,NA,48,121.95,15.2,1.6,0.51374,0.45,0.19,0.019365,28,12,0.28513,3.3,1.5,0.28374,463,22,0.0091509,516,52,0.09032,0.38,0.16,0.083041,0.216,0.082,0.14848,0.198,0.083,0.026091,0.25,0.1,0.17197,1426,89,6.6115,21.5,2.1,1.4224,24.1,2,1.6876,0.0016,0.0032,0,NA,0.00036,0,NA,7.00E-04,0.012811,0.0199,0.0098,0.015554,NA,0.063,0.18704,NA,0.003,0.0099718,NA,0.13,0.27405,0.66,0.26,0.087038,1,0.32,0.28901,NA,0.00079,0.041499,NA,0.00011,0,NA,0.00028,0.020288,NA,0.00048,0.033982,0.029,0.012,0.020276,NA,0.03,0.099324,NA,0.0045,0.018052,4,1.7,0.040075,2.9,1.2,0.044828,2.09,0.89,0.022559,2.8,1,0.0097096,NA,0.00015,0.007704,NA,0.00011,0.0034469,NA,NA,NA
203,CANIF-37_1.2_7.d,12/01/2015 (2) 13:23:28.06,12/01/2015 (2),0.557963657,38.235,"CANIF-37_1.2_7.d, 1:23:27 PM (38.2 sec)",Subhedral (hydrothermal),Subhedral,Epigenetic,Holandez,NA,0.22,0.77544,NA,0.17,12.42,415,58,131.34,10.3,2.6,5.0683,556000,29000,39514,552000,27000,40684,2.7,2.1,2.6289,NA,44,117.13,14.4,1.7,1.4218,0.032,0.015,0.014281,NA,0.11,0.27567,NA,0.13,0.26249,938,42,33.56,458,19,43.423,0.181,0.065,0.11195,0.152,0.071,0.12565,NA,0.012,0.041416,0.235,0.099,0.22774,788,39,92.272,20.1,1.6,2.4434,20.5,1.7,2.6222,NA,0.00017,0.0051845,NA,0.00032,0,NA,0.00064,0.012303,NA,0.0022,0.016289,NA,0.078,0.27564,NA,0.0042,0.0071506,NA,0.1,0.26255,NA,0.04,0.095556,NA,0.13,0.46566,NA,0.00076,0,NA,9.90E-05,0,NA,0.00026,0,NA,0.0071,0.024096,NA,0.0034,0.013041,NA,0.041,0.091882,NA,0.008,0.027033,NA,0.0082,0.047416,NA,0.011,0.069345,NA,0.0054,0.033104,NA,0.009,0.049274,NA,0.00013,0,NA,0.0031,0.0033111,NA,NA,NA
204,CANIF-37_1.2_8.d,12/01/2015 (2) 13:33:33.97,12/01/2015 (2),0.564976505,38.188,"CANIF-37_1.2_8.d, 1:33:33 PM (38.2 sec)",Subhedral (hydrothermal),Subhedral,Epigenetic,Holandez,NA,0.3,5.2648,NA,0.2,13.206,422,47,156.79,8,2.1,5.6579,535000,26000,1488.6,518000,24000,1219.6,NA,2.3,2.6588,196,52,148.34,14,1.5,2.1856,NA,0.012,0.14805,NA,0.13,0.30378,NA,0.1,1.8045,967,34,0.40328,323,17,15.866,NA,0.071,1.4483,NA,0.062,242.27,NA,0.008,0.045765,0.28,0.1,0.18171,1691,84,1.2304,19.5,1.4,1.1945,22.2,1.9,1.7127,NA,0.0044,0.04386,0.014,0.014,0.013569,NA,0.00061,0.023151,NA,0.0045,0.11141,NA,0.063,1.2882,NA,0.00085,0.01758,NA,0.11,0.25397,NA,0.036,0.28813,NA,0.18,0.43284,NA,0.00072,0.075108,NA,0.0017,0.0030061,NA,0.00025,0.022047,NA,0.0075,1.3134,NA,0.0057,0.86729,NA,0.058,0.23492,NA,0.008,0.02823,NA,0.12,46.27,NA,0.067,54.223,NA,0.045,60.995,0.327,0.082,0.043879,NA,0.00013,0.0069562,1.00E-04,0.0019,0,NA,NA,NA
205,CANIF-37_1.2_9.d,12/01/2015 (2) 13:35:38.81,12/01/2015 (2),0.566421412,38.338,"CANIF-37_1.2_9.d, 1:35:38 PM (38.3 sec)_rutile inclusion",Inclusion-bearing (core),Inclusion-bearing,Detrital,Holandez,11.8,3.3,0.67958,890,250,0.45316,1730,410,163.51,7.4,2.5,5.2909,549000,22000,749.11,540000,21000,196.16,490,130,2.1556,NA,51,113.03,420,150,0.37744,1.16,0.36,0.020318,17.7,5.9,0.46847,0.71,0.21,0.39548,866,48,0.0066606,597,43,0.094621,4.8,1,0.11782,NA,0.089,1.9821,0.074,0.029,0.047959,0.74,0.12,0.19279,3470,140,1.2404,90.9,4.4,1.0021,92.7,4.5,1.7077,3.6,1,0.008769,6.9,3.2,0.014557,0.119,0.097,0.017299,0.418,0.079,0.014732,NA,0.11,0.19915,NA,0.0039,0.012943,NA,0.13,0.23012,3.39,0.5,0.11539,46.5,3.3,0.34494,7.3,1.9,0.056108,0.202,0.094,0,1.83,0.71,0.031139,NA,0.005,0.01072,1.21,0.12,0.015235,NA,0.056,0.14831,0.017,0.012,0.01682,157,28,0.013683,110,19,0.028665,82,14,0.027215,33.7,4.3,0.01262,0.101,0.04,0.0037323,0.105,0.04,0,NA,NA,NA
206,CANIF-37_1.2_10.d,12/01/2015 (2) 13:37:37.34,12/01/2015 (2),0.567793287,28.153,"CANIF-37_1.2_10.d, 1:37:37 PM (28.1 sec)_Al-rich inclusion",Large subhedral (hydrothermal),Subhedral,Epigenetic,Holandez,1.85,0.72,0.75793,420,250,0.39935,930,300,110.83,8.8,2.2,4.5915,531000,24000,750.23,526000,26000,211.96,2.6,3.7,2.2607,NA,50,128.39,13.9,1.6,0.8773,0.113,0.043,0.012207,2.4,1.5,0.32192,NA,0.16,0.29276,703,62,0.030021,337,20,0.088276,9.6,3.9,0.1283,0.169,0.075,0.097925,0.08,0.037,0.025573,NA,0.086,0.18075,1212,59,1.2447,18.1,1.5,1.1149,17.6,1.8,2.0287,0.066,0.024,0.0051249,0.153,0.093,0,NA,0.0091,0.026905,0.176,0.078,0.019716,NA,0.053,0.23993,NA,0.0033,0.013122,NA,0.11,0.31418,0.363,0.087,0.099171,1.87,0.42,0.39128,NA,0.027,0.054986,NA,7.60E-05,0.003161,NA,0.00023,0,NA,0.011,0.020997,0.162,0.057,0.014076,NA,0.054,0.12074,NA,0.0064,0.023244,11.4,4.5,0.013412,3.51,0.75,0.035424,2.94,0.71,0.014037,4.46,0.75,0.024993,0.22,0.11,0.0087179,5.3,2.8,0.010265,NA,NA,NA
207,CANIF-37_1.2_11.d,12/01/2015 (2) 13:39:36.88,12/01/2015 (2),0.569176852,38.299,"CANIF-37_1.2_11.d, 1:39:36 PM (38.3 sec)",Subhedral (hydrothermal),Subhedral,Epigenetic,Holandez,NA,0.4,0.71696,NA,0.2,0.36665,371,57,136.93,7.9,2.2,4.5059,541000,29000,817.46,528000,25000,252.56,NA,3,1.924,NA,45,98.867,15.2,1.3,0.42718,0.027,0.011,0.021893,NA,0.12,0.27811,NA,0.12,0.38544,32.4,5.1,0.01003,61,13,0.072476,NA,0.051,0.11183,NA,0.078,0.15425,NA,0.013,0.031002,0.266,0.093,0.22874,21.1,1.5,0.86741,27.3,2.1,1.289,26.6,2.1,2.0242,NA,0.00015,0.0075269,NA,0.00033,0.010821,NA,6.00E-04,0.038642,NA,0.0042,0.0093026,NA,0.076,0.2584,NA,0.0029,0.0056983,NA,0.13,0.36243,NA,0.036,0.084179,0.41,0.2,0.36744,NA,0.032,0.083485,NA,9.30E-05,0.0046427,NA,0.00023,0.020299,NA,0.0032,0.023204,0.0105,0.0066,0.010061,0.163,0.062,0.11109,NA,0.0055,0.019787,0.46,0.12,0.065337,0.271,0.088,0.046272,0.225,0.066,0.031909,0.284,0.057,0.018737,NA,0.00013,0.0038633,NA,9.80E-05,0.0069235,NA,NA,NA
208,CANIF-37 (2.2) 1.1.d,26/06/2015 (6) 19:35:51.66,26/06/2015 (6),0.816570139,37.223,"CANIF-37 (2.2) 1.1, 7:35:52 PM (37.2 sec)",Inclusion-bearing core,Inclusion-bearing,Detrital,Holandez,302,69,0.67365,1190,310,0.25033,3920,990,149.7,NA,NA,NA,NA,NA,NA,515000,26000,236.08,NA,NA,NA,1970,560,98.744,10.3,1.3,0.20633,0.286,0.06,0.040198,1.61,0.32,0.22771,71,16,0.51914,59.3,6.5,0.0061587,280,20,0.2955,4.29,0.64,0.44225,2.34,0.58,0.17681,NA,NA,NA,NA,NA,NA,100.6,8.4,2.4632,5.7,1.1,0.6355,5.3,1.3,3.302,NA,NA,NA,NA,NA,NA,NA,0.0096,0.017293,0.175,0.061,0.012613,NA,0.0021,0.17812,NA,NA,NA,NA,0.17,0.35993,1.28,0.18,0.071747,2.09,0.45,0.504,NA,NA,NA,NA,8.50E-06,0.0056777,NA,0.012,0.022944,NA,0.0056,0.0063717,0.161,0.039,0.0086405,0.208,0.05,0.094466,NA,0.0078,0.035199,NA,NA,NA,NA,NA,NA,49,13,0.057469,7.94,0.8,0.0084921,NA,NA,NA,NA,0.00075,0.0057323,205,21,0.99833
209,CANIF-37 (2.2) 1.2.d,26/06/2015 (6) 19:38:50.79,26/06/2015 (6),0.818643403,38.099,"CANIF-37 (2.2) 1.2, 7:38:52 PM (38.1 sec)",Rounded massive core (detrital),Rounded,Detrital,Holandez,NA,6.4,122.91,207,75,130.38,870,190,722.77,NA,NA,NA,NA,NA,NA,527000,22000,30693,NA,NA,NA,NA,76,609.85,NA,1.3,12.655,0.128,0.039,0.066468,2.9,1.4,0.22843,NA,0.88,12.256,164,16,2.3131,4600,190,8.4579,3.9,1.2,0.32852,0.47,0.14,0.14302,NA,NA,NA,NA,NA,NA,159,14,4.0562,6.5,1.1,1.1865,5.6,1.3,2.3047,NA,NA,NA,NA,NA,NA,NA,0.00032,0.023086,0.082,0.032,0.01778,NA,0.036,0,NA,NA,NA,0.47,0.15,0.37716,0.55,0.16,0.095595,1.03,0.32,0.5028,NA,NA,NA,5.00E-04,0.0011,0,NA,0.00028,0.28603,NA,0.0017,0.012163,0.26,0.1,0.096398,0.183,0.045,0.10158,NA,0.0099,0.032373,NA,NA,NA,NA,NA,NA,23,11,0.93737,4.6,1.1,0.18805,NA,NA,NA,0.044,0.029,0.0041597,3560,160,6.0074
210,CANIF-37 (2.2) 1.3.d,26/06/2015 (6) 19:41:22.75,26/06/2015 (6),0.820402199,18.187,"CANIF-37 (2.2) 1.3, 7:41:03 PM (18.2 sec)_fuchsite inclusion",Rounded massive core (detrital),Rounded,Detrital,Holandez,57,19,18.648,660,220,31.387,2490,490,196.81,NA,NA,NA,NA,NA,NA,462000,28000,47626,NA,NA,NA,240,110,154.07,180,120,1.4219,1.11,0.44,0.050602,115,42,0.20596,1.2,0.42,0.81115,932,52,8.5062,433,34,267.57,6.2,2.6,0.35026,1.59,0.48,0.26544,NA,NA,NA,NA,NA,NA,3700,230,17.057,16.8,2.5,1.1286,18.2,2.7,2.9933,NA,NA,NA,NA,NA,NA,0.101,0.066,0.018736,0.049,0.025,0.030354,NA,0.0013,0.13377,NA,NA,NA,NA,0.23,0.58459,0.27,0.1,0.21599,NA,0.33,0.48424,NA,NA,NA,0.075,0.049,0,0.32,0.17,0,NA,0.00025,0.021523,0.5,0.19,0.31759,0.174,0.076,0.10293,NA,0.0077,0.041022,NA,NA,NA,NA,NA,NA,11,4.3,1.9408,NA,0.079,0.52284,NA,NA,NA,48,19,2.3738,340,27,165.85
211,CANIF-37 (2.2) 1.4.d,26/06/2015 (6) 19:43:31.15,26/06/2015 (6),0.82188831,37.548,"CANIF-37 (2.2) 1.4, 7:43:31 PM (37.5 sec)",Rounded massive rim,Rounded,Detrital,Holandez,NA,0.31,4.2255,NA,1.1,23.35,467,61,209.68,NA,NA,NA,NA,NA,NA,529000,28000,39119,NA,NA,NA,NA,46,98.52,7.9,1.4,2.1878,0.042,0.024,0.028054,NA,0.2,2.8581,0.54,0.18,0.533,1527,76,69.231,351,20,30.242,3.7,1.1,0.31275,0.54,0.16,0.12115,NA,NA,NA,NA,NA,NA,2380,120,279.32,21.1,2.8,1.3352,21.2,2,2.2727,NA,NA,NA,NA,NA,NA,NA,0.0043,0.017434,0.04,0.014,0.0097144,NA,0.002,0,NA,NA,NA,NA,0.14,0.42586,0.196,0.063,0.075022,NA,0.24,0.59226,NA,NA,NA,NA,8.70E-07,0,NA,0.00034,0.023238,NA,0.00029,0.030787,0.36,0.13,0.017183,0.19,0.049,0.089106,NA,0.0094,0.031776,NA,NA,NA,NA,NA,NA,6.8,1.8,0.12784,0.317,0.082,0.025829,NA,NA,NA,2.47,0.77,0.60449,267,19,16.821
212,CANIF-37 (2.2) 2.1.d,26/06/2015 (6) 19:46:29.12,26/06/2015 (6),0.823948148,23.005,"CANIF-37 (2.2) 2.1, 7:46:29 PM (23 sec)_Al inclusion",Inclusion-bearing (core),Inclusion-bearing,Detrital,Holandez,13.7,3.1,0.41916,166,68,0.22389,810,210,78.346,NA,NA,NA,NA,NA,NA,421000,19000,13382,NA,NA,NA,123,36,60.79,7.4,1.6,0.65896,0.2,0.13,0.037853,11.2,9.7,0.20023,0.82,0.28,0.35086,69,19,35.67,73,13,8.4417,48,14,0.21168,9.61,0.92,0.050707,NA,NA,NA,NA,NA,NA,5650,250,56.241,19.4,9.3,0.64652,17.1,7.2,1.4379,NA,NA,NA,NA,NA,NA,NA,0.024,0.026638,29,13,0.012609,0.18,0.14,0.13567,NA,NA,NA,NA,0.11,0.37486,6.2,2,0.054746,19.7,8,0.35126,NA,NA,NA,7.94E-06,7.40E-07,0,NA,0.0062,0.032188,0.017,0.01,0.0061194,26,19,0.0077233,0.217,0.064,0.069141,NA,0.015,0.03211,NA,NA,NA,NA,NA,NA,4100,2200,0.034875,210,140,0.0069444,NA,NA,NA,11.7,7.2,0.01549,55,12,8.3634
213,CANIF-37 (2.2) 2.2.d,26/06/2015 (6) 19:50:24.88,26/06/2015 (6),0.826676852,34.905,"CANIF-37 (2.2) 2.2, 7:50:23 PM (34.9 sec)",Inclusion-bearing (core),Inclusion-bearing,Detrital,Holandez,NA,0.42,68.447,NA,24,2872,NA,85,1789.8,NA,NA,NA,NA,NA,NA,558000,34000,23155,NA,NA,NA,NA,40,1202.2,NA,1.4,173.95,NA,0.016,2.1866,NA,0.16,173.53,NA,0.22,9.3324,23.2,2.1,12.322,51.5,7,5.5143,NA,1.6,9.0253,NA,0.066,1.6276,NA,NA,NA,NA,NA,NA,11400,1000,329.05,1.43,0.79,1.1809,NA,1.1,2.359,NA,NA,NA,NA,NA,NA,NA,0.00048,0.195,0.41,0.28,0.065069,NA,0.0022,0,NA,NA,NA,NA,0.19,0.54732,3.11,0.96,0.26133,9.2,8.4,0.7886,NA,NA,NA,NA,6.10E-06,0.1204,NA,0.00047,0.32874,NA,0.0057,0.018584,1.37,0.61,0.045172,0.149,0.051,0.088625,NA,0.011,0.037795,NA,NA,NA,NA,NA,NA,75,72,24.152,25,21,0.54346,NA,NA,NA,NA,0.037,11.874,47,15,18.837
214,CANIF-37 (2.2) 2.3.d,26/06/2015 (6) 19:52:24.80,26/06/2015 (6),0.828064815,38.046,"CANIF-37 (2.2) 2.3, 7:52:25 PM (38 sec)",Inclusion-bearing (core),Inclusion-bearing,Detrital,Holandez,0.98,0.48,0.44659,3.6,1.9,0.53869,539,57,161.68,NA,NA,NA,NA,NA,NA,525000,30000,31319,NA,NA,NA,NA,42,81.581,9.2,1.3,1.3282,0.044,0.018,0.032461,0.43,0.22,0.26438,NA,0.15,0.54131,28.3,2.1,2.8958,56.6,5,2.5278,0.78,0.23,0.33646,0.114,0.063,0.075895,NA,NA,NA,NA,NA,NA,13850,820,651.05,NA,0.36,1.4524,NA,1.3,2.5073,NA,NA,NA,NA,NA,NA,NA,0.00044,0,0.094,0.023,0.01315,NA,0.015,0,NA,NA,NA,NA,0.21,0.40658,0.73,0.14,0.13686,0.64,0.25,0.60721,NA,NA,NA,7.06E-05,6.60E-06,0,NA,0.00036,0,0.0026,0.0046,0,0.386,0.056,0.042756,0.145,0.045,0.093609,NA,5.00E-04,0.039836,NA,NA,NA,NA,NA,NA,3.17,0.42,0.35493,1.16,0.15,0.093412,NA,NA,NA,0.047,0.017,0.011869,41.3,5.3,2.8519
215,CANIF-37 (2.2) 2.4.d,26/06/2015 (6) 19:54:33.54,26/06/2015 (6),0.829554861,37.772,"CANIF-37 (2.2) 2.4, 7:54:34 PM (37.7 sec)_Al inclusion",Subhedral overgrowth,Overgrowth,Epigenetic,Holandez,58,24,0.52438,1410,640,0.35974,3000,1000,136.96,NA,NA,NA,NA,NA,NA,501000,27000,237.32,NA,NA,NA,NA,51,93.382,10.4,1.9,0.5393,2.38,0.98,0.051299,121,54,0.2989,0.86,0.34,0.52469,98,22,0.014002,70,13,0.25486,8.9,2.6,0.16069,1.07,0.3,0.13758,NA,NA,NA,NA,NA,NA,659,72,2.3288,1.64,0.59,0.88134,NA,1.2,2.4817,NA,NA,NA,NA,NA,NA,NA,0.0044,0.035226,0.366,0.084,0.023213,NA,0.0019,0.17794,NA,NA,NA,0.45,0.2,0.42688,3.21,0.32,0.086755,2.88,0.58,0.61728,NA,NA,NA,NA,0.0011,0.0057538,NA,0.00031,0,NA,0.0077,0.017713,0.364,0.046,0.0097821,0.19,0.043,0.093041,NA,0.011,0.042786,NA,NA,NA,NA,NA,NA,11.4,1.4,0.012626,5.85,0.68,0.0097759,NA,NA,NA,0.93,0.4,0.0028244,55,11,0.86947
216,CANIF-37 (2.2) 3.1.d,26/06/2015 (6) 20:02:07.74,26/06/2015 (6),0.834811806,37.551,"CANIF-37 (2.2) 3.1, 8:02:08 PM (37.55 sec)",Anhedral core (detrital),Anhedral,Detrital,Holandez,58,22,0.63309,290,180,1.6693,1010,230,205.35,NA,NA,NA,NA,NA,NA,588000,35000,56246,NA,NA,NA,111,45,101.65,33,12,1.7335,0.53,0.36,0.042093,33,19,0.30839,0.78,0.25,0.73708,800,73,3.2808,278,19,2.9815,3.28,0.61,0.43215,3.67,0.61,0.11313,NA,NA,NA,NA,NA,NA,850,160,63.868,3.8,1.3,1.4269,NA,1.8,3.8605,NA,NA,NA,NA,NA,NA,NA,0.021,0.057652,NA,0.016,0.041867,NA,0.033,0.099029,NA,NA,NA,NA,0.23,0.44813,NA,0.1,0.5182,NA,0.32,0.78551,NA,NA,NA,0.04,0.021,0.012849,0.028,0.026,0.026662,NA,0.0045,0.0098668,0.74,0.15,0.054101,0.213,0.06,0.105,NA,0.011,0.040901,NA,NA,NA,NA,NA,NA,9,2.8,0.87106,3.2,0.76,0.30371,NA,NA,NA,3.7,1.4,0.0050539,203,17,2.1854
217,CANIF-37 (2.2) 3.2.d,26/06/2015 (6) 20:05:59.74,26/06/2015 (6),0.837496991,36.523,"CANIF-37 (2.2) 3.2, 8:06:00 PM (36.5 sec)",Rounded massive core (detrital),Rounded,Detrital,Holandez,15.5,3.8,0.62922,830,200,0.36739,2290,250,139.98,NA,NA,NA,NA,NA,NA,541000,31000,265.32,NA,NA,NA,NA,44,97.499,17.7,2.9,0.78936,1.13,0.27,0.040331,66,16,0.2068,0.66,0.23,0.57211,1527,81,0.01629,424,26,0.29281,3.23,0.92,0.12429,1.32,0.41,0.11513,NA,NA,NA,NA,NA,NA,3590,240,3.2596,23.1,2.9,1.2484,22.6,2.6,1.9368,NA,NA,NA,NA,NA,NA,NA,0.008,0.041529,0.073,0.019,0.014032,NA,0.0018,0.094232,NA,NA,NA,NA,0.16,0.50862,0.176,0.054,0.067716,0.88,0.28,0.64652,NA,NA,NA,NA,2.10E-05,0.0061177,NA,0.00046,0,NA,0.0035,0.01877,0.47,0.1,0.0064245,0.152,0.042,0.11353,NA,0.013,0.024818,NA,NA,NA,NA,NA,NA,3.4,1.6,0.013383,0.84,0.13,0.0089778,NA,NA,NA,3.8,1.1,0.0052266,318,20,1.3297
218,CANIF-37 (2.2) 3.3.d,26/06/2015 (6) 20:08:13.75,26/06/2015 (6),0.839048032,36.287,"CANIF-37 (2.2) 3.3, 8:08:14 PM (36.3 sec)",Subhedral overgrowth,Overgrowth,Epigenetic,Holandez,99,35,0.65722,1420,220,4.0374,2180,380,160.57,NA,NA,NA,NA,NA,NA,542000,31000,10496,NA,NA,NA,630,180,96.667,18.2,3.1,1.2006,1.16,0.19,0.024423,147,16,0.37894,5.3,1.2,0.56408,1536,86,51.519,386,22,16.335,16.2,3.1,0.25246,8.6,1.3,0.13464,NA,NA,NA,NA,NA,NA,2320,180,64.997,25.8,3,1.1072,26.9,3,2.066,NA,NA,NA,NA,NA,NA,NA,0.018,0.070544,0.162,0.04,0.019331,NA,0.0016,0,NA,NA,NA,0.65,0.23,0.48096,0.69,0.12,0.087118,1.4,0.36,0.45596,NA,NA,NA,NA,0.003,0.011439,NA,0.0074,0,9.00E-04,0.0048,0,2.31,0.29,0.30931,0.102,0.041,0.078719,NA,0.011,0.02023,NA,NA,NA,NA,NA,NA,28.5,3,0.27592,2.75,0.39,0.039518,NA,NA,NA,8.3,1.7,0.070083,328,22,3.813
219,CANIF37_2.2-1.d,11/06/2015 (5) 14:01:47.60,11/06/2015 (5),0.584578704,30.502,"CANIF37_2.2-1.d, 2:01:47 PM (30.5 sec)_chromite inclusion",Subhedral massive (hydrothermal),Subhedral,Epigenetic,Holandez,NA,0.63,65.104,NA,0.32,112.95,NA,150,1696.1,1.06,0.4,0.12978,565000,38000,1185.3,NA,NA,NA,NA,7.1,0.26156,NA,170,2949.9,24.1,2.8,1.7214,NA,0.026,0.054363,NA,0.13,0.26808,NA,0.15,1.7576,113,16,0.52327,NA,1.7,19.172,NA,0.31,1.3323,NA,0.35,315.7,NA,0.013,0.029134,0.321,0.074,0.080939,67.6,5.2,0.46374,35.9,3.1,0.79482,37.3,4.3,1.7018,NA,0.0075,0.011211,NA,0.0072,0.058043,NA,0.022,0.064413,NA,0.00067,0.086325,NA,0.12,1.4454,NA,0.0088,0.044072,NA,0.13,0.31627,NA,0.067,0.22947,288,27,3.7697,NA,0.0036,0.10862,NA,0.00013,0.016565,NA,0.00059,0.11313,NA,0.012,0.952,NA,0.007,0.8779,NA,0.043,0.32271,NA,0.014,0.04002,NA,0.13,52.049,NA,0.29,64.196,NA,0.16,60.402,0.109,0.051,0.026383,NA,0.00031,0.13256,NA,0.00028,0.078285,NA,NA,NA
220,CANIF37_2.2-2.d,11/06/2015 (5) 14:03:51.81,11/06/2015 (5),0.586016319,7.5778,"CANIF37_2.2-2.d, 2:03:51 PM (7.5 sec)_quartz inclusion",NA,NA,NA,Holandez,NA,2.2,7.891,NA,2.1,3.3778,NA,150,1147.7,0.86,0.63,0.10606,419000,18000,416.63,NA,NA,NA,5,14,0.17461,NA,150,1346.6,17.9,3.8,0.68439,0.057,0.031,0.020299,0.85,0.62,0.22748,NA,0.25,0.25272,1540,110,0.081652,307,36,0.16956,5.5,2.9,0.38971,2.21,0.88,0.43984,0.028,0.023,0.017693,0.115,0.07,0.10488,1390,140,0.54316,17.1,2.9,0.63845,17.6,3,2.1932,0.047,0.043,0.010458,31,25,0.02388,0.23,0.24,0.099456,0.097,0.076,0,NA,0.19,0.23142,NA,0.018,0.045752,NA,0.12,0.23948,0.38,0.25,0.097132,2.5,1.4,2.3949,0.22,0.31,0,NA,3.10E-05,0.026197,NA,0.00014,0,0.115,0.073,0.021217,0.39,0.19,0.011759,0.148,0.035,0.050712,0.12,0.1,0.034207,15.6,9.9,0.072442,4.3,2.7,0.063915,3,1.7,0.041402,1.63,0.88,0.018265,32,26,0,114,66,0.036324,NA,NA,NA
221,CANIF37_2.2-3.d,11/06/2015 (5) 14:05:52.64,11/06/2015 (5),0.587414815,38.387,"CANIF37_2.2-3.d, 2:05:52 PM (38.4 sec)_rutile inclusion",Sub-rounded massive (detrital),Rounded,Detrital,Holandez,8.4,4.5,6.2063,150,81,5.7891,NA,310,87610,3,1.2,0.087909,567000,32000,1059,NA,NA,NA,43,15,0.24824,NA,140,1199.8,1220,510,0.34947,1.81,0.61,0.018972,40,15,0.21131,0.71,0.26,0.26496,2710,190,0.13995,670,74,0.17826,2.96,0.7,0.48579,1.22,0.29,0.37985,0.161,0.068,0.018156,0.253,0.086,0.093782,4640,340,0.59237,21,1.8,0.9282,19.2,1.7,1.8512,3.1,1.2,0.011542,250,150,0.018871,0.22,0.12,0.077712,0.134,0.06,0.055385,NA,0.11,0.50325,NA,0.016,0.0379,0.29,0.21,0.25024,0.95,0.2,0.11018,NA,0.52,1.5619,3.3,1.5,0,6.8,2.6,0.016774,4.4,1.6,0,NA,0.011,0.0397,0.169,0.052,0.011308,0.155,0.023,0.066682,0.101,0.033,0.020092,28.5,6.9,0.16488,8.7,2.3,0.055391,7.7,1.8,0.078836,2.66,0.67,0.020864,160,110,0.089844,100,64,1.991,NA,NA,NA
222,CANIF37_2.2-4.d,11/06/2015 (5) 14:07:52.50,11/06/2015 (5),0.588802083,38.703,"CANIF37_2.2-4.d, 2:07:52 PM (38.7 sec)",Sub-rounded massive (detrital),Rounded,Detrital,Holandez,NA,0.81,11.631,NA,0.33,4.3724,1340,110,1046.6,1.13,0.31,0.12063,590000,34000,52474,NA,NA,NA,2.4,6.2,0.23259,NA,92,1190.2,25.8,3.4,23.806,0.078,0.031,0.06477,NA,0.1,0.85194,0.38,0.16,0.29024,2260,210,259.45,197,18,25.792,NA,0.36,0.55413,NA,0.2,14.426,NA,0.015,0.037855,0.172,0.054,0.10013,1220,120,69.705,21.2,1.9,0.85307,22.6,2.3,1.8623,0.111,0.049,0.026721,NA,0.0066,0.37458,NA,0.015,0.076763,NA,0.0092,0.014563,NA,0.12,0.39213,NA,0.013,0.051307,NA,0.11,0.33337,0.34,0.11,0.13613,NA,0.34,3.1273,NA,0.0042,0,NA,0.00014,0.54238,NA,0.00061,0.70979,NA,0.012,0.035182,NA,0.0083,0.017938,0.116,0.023,0.066616,NA,0.016,0.022627,17.1,4.9,0.30074,8.2,2.4,0.10763,4,1.1,0.056885,0.343,0.068,0.026122,NA,0.014,0.23468,NA,0.008,1.9959,NA,NA,NA
223,CANIF37_2.2-5.d,11/06/2015 (5) 14:09:47.24,11/06/2015 (5),0.590130093,21.484,"CANIF37_2.2-5.d, 2:09:46 PM (21.5 sec)_quartz inclusion",Rounded massive (detrital),Rounded,Detrital,Holandez,NA,1,14.237,4.3,4.9,2.5375,1510,300,918.53,1.82,0.54,0.099694,548000,35000,508.44,NA,NA,NA,6,10,0.21783,NA,170,1390.3,22.6,2.6,0.58837,NA,0.028,0.054415,0.29,0.3,0.20199,NA,0.11,0.29389,1396,97,0.14187,288,23,0.18174,2.51,0.9,0.29175,2.37,0.48,0.34092,NA,0.015,0.02135,0.164,0.078,0.076719,1359,84,0.49521,19.8,2.2,0.9493,20.9,2.9,1.6268,0.051,0.033,0,NA,0.00071,0,NA,0.012,0.060286,NA,0.028,0.040347,NA,0.099,0.45114,NA,0.015,0.026999,NA,0.12,0.25227,NA,0.074,0.17428,NA,0.5,2.8991,0.32,0.26,0.11608,NA,0.00012,0.050546,NA,0.00055,0.10866,NA,0.015,0.021464,0.65,0.14,0.009565,0.096,0.035,0.050231,NA,0.014,0.027609,12.9,9.8,0.084046,2.5,1.6,0.074977,11.7,9,0.039274,0.63,0.38,0.015047,40,37,0,6.3,5.6,0.04171,NA,NA,NA
224,CANIF37_2.2-6.d,11/06/2015 (5) 14:11:36.41,11/06/2015 (5),0.591393634,37.537,"CANIF37_2.2-6.d, 2:11:36 PM (37.5 sec)",Subhedral massive (hydrothermal),Subhedral,Epigenetic,Holandez,NA,0.91,12.996,NA,29,97.691,NA,130,75365,3,1,0.1234,582000,35000,20182,NA,NA,NA,NA,7.2,0.21376,NA,140,1306.4,24.7,3.5,2.0787,0.065,0.028,0.039011,NA,0.18,0.58736,0.39,0.16,0.33296,1270,160,23.389,371,34,9.5663,NA,0.42,2.0346,0.96,0.3,0.31168,0.071,0.037,0.03018,0.188,0.073,0.10588,2320,210,6.4766,24,2,0.93085,25,2.4,2.4626,3.8,2.3,0.10806,NA,0.00082,0.057738,NA,0.0011,0,NA,0.08,0.14802,NA,0.082,0.44704,NA,0.013,0.032194,NA,0.16,0.28432,0.39,0.12,0.13287,1140,180,2.3438,NA,0.071,0.22637,NA,0.00014,0,NA,0.00062,0.052857,NA,0.013,0.028825,0.131,0.045,0.062296,0.11,0.031,0.049236,NA,0.023,0.03023,7.3,2.6,4.2367,5.2,1.9,0.85979,5.4,2.3,1.4738,135,25,0.32924,NA,12,71.867,NA,1.1,8.2993,NA,NA,NA
225,CANIF37_2.2-7.d,11/06/2015 (5) 14:13:25.56,11/06/2015 (5),0.592656944,39.014,"CANIF37_2.2-7.d, 2:13:25 PM (39.0 sec)",Sub-rounded massive (detrital),Rounded,Detrital,Holandez,40.4,5.6,9.1687,860,100,3.5333,2790,260,1060.1,1.36,0.4,0.15653,593000,35000,664.66,NA,NA,NA,184,23,0.2475,NA,140,1331.7,24.3,2.5,0.74975,0.399,0.085,0.049981,23.8,3.4,0.31425,1.07,0.2,0.32192,1590,110,0.12997,353,25,0.26397,17.1,2.7,0.39358,1.65,0.41,0.50366,0.152,0.039,0.029397,0.255,0.056,0.11899,755,63,0.59456,20.4,1.9,0.65132,23.5,2.6,2.5486,0.55,0.29,0,2.5,0.5,0.021123,0.045,0.035,0.039843,0.307,0.081,0,NA,0.18,0.45617,NA,0.018,0.05372,NA,0.12,0.32389,0.14,0.068,0.10989,NA,0.71,3.5405,15,4,0.17227,NA,0.00013,0.018689,NA,0.0048,0.1159,NA,0.012,0.019986,0.379,0.096,0.014662,0.111,0.034,0.060141,NA,0.018,0.056924,32.7,5.8,0.07596,4.4,1,0.052552,6,1.2,0.026357,2.44,0.41,0.040503,1.51,0.38,0,4.01,0.8,0,NA,NA,NA
226,CANIF37_2.2-8.d,11/06/2015 (5) 14:15:23.44,11/06/2015 (5),0.594021296,39.033,"CANIF37_2.2-8.d, 2:15:23 PM (39.0 sec)",Subhedral massive (hydrothermal),Subhedral,Epigenetic,Holandez,NA,0.79,7.2892,NA,0.5,3.6543,1460,150,946.48,1.14,0.44,0.14463,564000,32000,433.25,NA,NA,NA,11.1,6.1,0.21634,NA,190,1740.7,25.7,2.5,0.70492,0.055,0.025,0.038063,NA,0.15,0.33075,NA,0.16,0.29546,1207,72,0.095594,326,22,0.18511,0.85,0.27,0.36771,0.86,0.28,0.36974,0.029,0.014,0.025151,0.195,0.05,0.10632,1374,73,0.63976,22.7,1.9,0.80456,22.5,2,2.0761,0.12,0.095,0.025574,0.75,0.59,0.020213,NA,0.013,0.027273,NA,0.0056,0.014887,NA,0.13,0.62025,NA,0.021,0.050163,NA,0.14,0.36428,NA,0.045,0.085586,NA,0.27,2.43,NA,0.0039,0.34431,NA,0.00099,0,NA,0.0023,0.055393,NA,0.01,0.026353,0.037,0.014,0.017184,0.103,0.026,0.050999,NA,0.012,0.02946,0.51,0.26,0.064436,0.32,0.15,0.069767,0.31,0.17,0.048572,0.342,0.086,0.022954,0.84,0.78,0,0.2,0.17,0.042765,NA,NA,NA
227,CANIF37_2.2-9.d,11/06/2015 (5) 14:17:16.44,11/06/2015 (5),0.595329167,37.134,"CANIF37_2.2-9.d, 2:17:16 PM (37.1 sec)",Rounded massive core (detrital),Rounded,Detrital,Holandez,NA,0.74,12.417,NA,0.32,3.123,1680,170,1083.6,1.95,0.47,0.13309,630000,28000,868.53,NA,NA,NA,17.5,6.9,0.31264,NA,130,989.31,23.9,2.8,0.83304,0.074,0.029,0.02748,NA,0.11,0.38414,NA,0.15,0.40211,1270,64,0.1071,364,23,0.18551,0.65,0.26,0.37644,0.58,0.24,0.45056,NA,0.013,0.038673,0.199,0.07,0.11755,2720,140,0.63581,20.4,2.5,1.1445,21.8,2.5,3.084,NA,0.0059,0,NA,0.0053,0,NA,0.00091,0.029385,NA,0.00059,0,NA,0.2,0.48327,NA,0.016,0.036762,NA,0.13,0.27219,NA,0.059,0.10239,NA,0.32,2.3798,NA,0.0037,0.12936,NA,0.00013,0,NA,0.00056,0.13221,NA,0.0093,0.026944,0.092,0.048,0.011434,0.159,0.028,0.074132,NA,0.012,0.03776,0.24,0.14,0.046385,0.17,0.11,0.054712,0.131,0.086,0.010947,0.021,0.016,0.016624,NA,0.00027,0,0.102,0.058,0.092918,NA,NA,NA
228,CANIF37_2.2-10.d,11/06/2015 (5) 14:19:17.22,11/06/2015 (5),0.596727083,39.073,"CANIF37_2.2-10.d, 2:19:16 PM (39.0 sec)",Subhedral massive (hydrothermal),Subhedral,Epigenetic,Holandez,NA,0.68,8.0913,NA,0.28,4.7954,1260,130,1035.3,1.71,0.41,0.11637,564000,32000,520.93,NA,NA,NA,NA,6.8,0.26771,NA,120,1168.8,25.9,2.9,0.65749,0.061,0.026,0.022387,NA,0.096,0.38681,NA,0.17,0.28662,1318,90,0.081418,292,29,0.16696,NA,0.19,0.33176,0.85,0.23,0.31155,NA,0.0093,0.040988,0.337,0.078,0.11606,3.2,1.3,0.59984,37.5,4,0.85783,39.1,3.1,1.9395,NA,0.00054,0,NA,0.00073,0.041576,NA,0.0049,0.055386,NA,0.011,0.030559,NA,0.15,0.71929,NA,0.011,0.039105,NA,0.11,0.29045,NA,0.051,0.11295,NA,0.34,2.8504,NA,0.0039,0.36638,NA,0.00012,0.029132,NA,0.00056,0.056857,0.013,0.011,0.0091065,NA,0.0076,0.017651,NA,0.027,0.070368,NA,0.01,0.023985,NA,0.0048,0.055346,NA,0.0015,0.081043,NA,0.0067,0.039316,NA,0.00045,0.027155,NA,0.00032,0,NA,0.00028,0,NA,NA,NA
229,CANIF37_2.2-11.d,11/06/2015 (5) 14:27:25.35,11/06/2015 (5),0.602376736,26.263,"CANIF37_2.2-11.d, 2:27:23 PM (26.2 sec)_fuchsite inclusion",Anhedral (hydrothermal),Anhedral,Epigenetic,Holandez,9.5,2.8,8.9522,NA,0.44,2.1905,1324,99,801.52,0.89,0.33,0.086601,480000,21000,459.75,NA,NA,NA,NA,5.3,0.21147,1120,380,1075.5,18.8,2.3,0.59207,0.086,0.038,0.036176,NA,0.11,0.2053,4.1,1.7,0.28552,249,26,0.11681,11.58,0.92,0.19185,2.3,2.3,0.28908,0.51,0.24,0.34701,0.024,0.014,0.023898,1.02,0.11,0.10783,7.6,1.4,0.5334,131.2,6.8,0.81446,132.5,6.9,1.6609,0.44,0.17,0,NA,0.00039,0,0.004,0.015,0,NA,0.013,0.024761,NA,0.092,0.39012,NA,0.009,0.026525,NA,0.12,0.26676,NA,0.064,0.091284,NA,0.26,1.7872,NA,0.0022,0.27749,NA,6.70E-05,0,NA,3.00E-04,0.10142,NA,0.0019,0.012665,0.054,0.015,0.01088,0.266,0.034,0.086378,NA,0.013,0.056236,1.8,1.2,0.094683,0.93,0.51,0.061273,0.64,0.26,0.049797,1.36,0.46,0.006368,0.082,0.071,0,1.1,1.6,0,NA,NA,NA
230,CANIF37_2.2-12.d,11/06/2015 (5) 14:29:17.36,11/06/2015 (5),0.603673148,38.12,"CANIF37_2.2-12.d, 2:29:17 PM (38.1 sec)",Sub-rounded massive (detrital),Rounded,Detrital,Holandez,NA,0.74,624.04,NA,0.36,7471.2,NA,120,13338,0.98,0.4,0.12141,576000,37000,36959,NA,NA,NA,NA,6.3,7.7289,NA,150,15355,24.1,2.8,8.6617,NA,0.03,1.183,NA,0.096,73.426,NA,0.14,6.2944,1385,88,22.631,327,25,7.9788,NA,0.22,603.93,NA,0.19,0.94259,NA,0.013,0.40935,0.181,0.063,0.10708,1468,91,1.4952,23.7,2.6,9.4231,21.4,1.9,7.7817,NA,0.0046,3.248,NA,0.00083,0.17417,NA,0.001,0.93073,NA,0.00066,0.014149,NA,0.11,0.28047,NA,0.013,0.034992,NA,0.12,0.31877,NA,0.046,0.19027,NA,0.25,2.3985,NA,0.0043,7.46,NA,0.0015,0.012324,NA,0.00054,0.38143,NA,0.0085,0.031142,NA,0.0054,0.42046,0.228,0.04,0.082088,NA,0.0061,0.029473,NA,0.021,23.089,NA,0.022,4.08,NA,0.014,2.8292,NA,0.022,1.2651,NA,0.00034,14.634,NA,3.00E-04,189.53,NA,NA,NA
231,CANIF37_2.2-13.d,11/06/2015 (5) 14:31:32.28,11/06/2015 (5),0.605234722,36.422,"CANIF37_2.2-13.d, 2:31:32 PM (36.4 sec)",Rounded massive (detrital),Rounded,Detrital,Holandez,NA,1.1,6.8194,NA,0.39,2.859,1190,140,1123.7,1.53,0.36,0.1182,563000,26000,44839,NA,NA,NA,1.4,7,0.25501,NA,150,1192,24.5,2.1,1.8226,0.034,0.021,0.019296,NA,0.13,0.27118,NA,0.17,0.32784,NA,2.3,127.21,NA,1.4,24.435,0.76,0.23,0.38675,1.24,0.36,0.34412,0.026,0.016,0.025323,0.205,0.062,0.11458,NA,1,23.229,24.3,2.5,1.4728,26.1,2.5,2.6252,NA,0.0076,0.024877,NA,0.00072,0.018472,NA,0.00082,0,0.002,0.01,0,NA,0.23,0.54577,NA,0.021,0.033287,NA,0.12,0.30153,NA,0.039,0.1018,NA,0.24,3.154,0.044,0.09,0,NA,0.00011,0.034154,NA,0.00052,0.13977,NA,0.0058,0.026145,0.64,0.26,0.0069351,0.121,0.035,0.067335,NA,0.011,0.052536,0.112,0.048,0.071518,NA,0.041,0.055193,0.066,0.029,0.04102,0.076,0.028,0.02089,NA,0.00028,0.12362,0.16,0.077,0.039476,NA,NA,NA
