Repository: gferrsilva/icpms-jacobina

# icpms-jacobina
Source code for the "Machine learning analysis of mineral chemistry in pyrite grains from the Jacobina gold deposits, São Francisco Craton, Brazil: geochemical patterns and implications to mineral exploration" manuscript.

Authored by: Guilherme Ferreira (guilherme.ferreira@cprm.gov.br).

File: piritas_jacobina_editada_v2.csv (part 7 of 10)
,Source file,DateTime,Date,Time,Duration(s),Comments,Pyrite Type,Texture,Generation,Reef,Mg25,Mg25 Int2SE,Mg25 LOD,Al27,Al27 Int2SE,Al27 LOD,Si29,Si29 Int2SE,Si29 LOD,P31,P31 Int2SE,P31 LOD,S33,S33 Int2SE,S33 LOD,S34,S34 Int2SE,S34 LOD,K39,K39 Int2SE,K39 LOD,Ca43,Ca43 Int2SE,Ca43 LOD,Ti49,Ti49 Int2SE,Ti49 LOD,V51,V51 Int2SE,V51 LOD,Cr53,Cr53 Int2SE,Cr53 LOD,Mn55,Mn55 Int2SE,Mn55 LOD,Co59,Co59 Int2SE,Co59 LOD,Ni60,Ni60 Int2SE,Ni60 LOD,Cu65,Cu65 Int2SE,Cu65 LOD,Zn66,Zn66 Int2SE,Zn66 LOD,Ga71,Ga71 Int2SE,Ga71 LOD,Ge74,Ge74 Int2SE,Ge74 LOD,As75,As75 Int2SE,As75 LOD,Se77,Se77 Int2SE,Se77 LOD,Se82,Se82 Int2SE,Se82 LOD,Sr88,Sr88 Int2SE,Sr88 LOD,Zr90,Zr90 Int2SE,Zr90 LOD,Mo95,Mo95 Int2SE,Mo95 LOD,Ag107,Ag107 Int2SE,Ag107 LOD,Cd111,Cd111 Int2SE,Cd111 LOD,In115,In115 Int2SE,In115 LOD,Sn118,Sn118 Int2SE,Sn118 LOD,Sb121,Sb121 Int2SE,Sb121 LOD,Te125,Te125 Int2SE,Te125 LOD,Ba137,Ba137 Int2SE,Ba137 LOD,Ta181,Ta181 Int2SE,Ta181 LOD,W182,W182 Int2SE,W182 LOD,Pt195,Pt195 Int2SE,Pt195 LOD,Au197,Au197 Int2SE,Au197 LOD,Hg202,Hg202 Int2SE,Hg202 LOD,Tl205,Tl205 Int2SE,Tl205 LOD,Pb206,Pb206 Int2SE,Pb206 LOD,Pb207,Pb207 Int2SE,Pb207 LOD,Pb208,Pb208 Int2SE,Pb208 LOD,Bi209,Bi209 Int2SE,Bi209 LOD,Th232,Th232 Int2SE,Th232 LOD,U238,U238 Int2SE,U238 LOD,Ni61,Ni61 Int2SE,Ni61 LOD
278,CANIF-37-3.1_17.d,26/11/2015 (5) 17:31:00.94,26/11/2015 (5),0.729871991,16.002,"CANIF-37-3.1_17.d, 5:31:00 PM (16.0 sec)_quartz inclusion",NA,NA,NA,Holandez,NA,270,39.433,NA,33,20.173,NA,3400,1430.1,NA,0.71,0.23872,4.00E+05,33000,2458.3,399000,36000,1047,NA,9600,9.3449,NA,2100,3608.7,NA,5.6,9.1486,NA,0.071,1.1347,NA,1.2,2.0462,NA,2,1.5221,570,110,0.093376,339,51,4.1975,11.9,4,3.4972,NA,0.68,1.7372,0.13,0.14,0.047099,NA,0.41,1.3069,1700,290,1.1589,11.7,5.7,6.0287,16.2,6.7,6.4421,NA,0.0064,0.88675,0.28,0.29,0,0,1,0,0.61,0.45,0,NA,0.029,2.3431,0.014,0.022,0,NA,0.83,1.8122,4.3,1.6,0.8619,NA,6.3,5.2256,NA,1,2.799,0,1,0,0,1,0,NA,0.0047,0.49412,0.29,0.17,0.14762,NA,0.36,1.0516,0.56,0.36,0,33.2,7.5,0.26927,21.1,6,0.31713,18,3.4,0.13829,1.1,0.26,0.014729,NA,0.96,0,NA,1.5,0,NA,NA,NA
279,CANIF-37-3.1_18.d,26/11/2015 (5) 17:32:51.43,26/11/2015 (5),0.73115081,39.794,"CANIF-37-3.1_18.d, 5:32:50 PM (39.8 sec)",Detrital in quartz pebble,Rounded,Epigenetic,Holandez,170,200,54.272,NA,120,24.878,NA,13000,6715.2,NA,0.79,0.30101,495000,41000,4051.2,481000,37000,1195.7,NA,610,10.571,NA,4100,5021.9,11.9,5.4,0,0.68,0.8,0,NA,0.76,4.0264,NA,2.3,1.6365,202,30,0.28889,572,41,5.6563,39.7,6,4.0588,2.6,1.7,1.5597,NA,0.064,0.052826,NA,0.61,2.1022,3450,370,1.699,NA,2.8,5.3592,NA,6.6,9.5275,NA,1.6,0.50173,0.022,0.044,0,9.5,2.4,0.40983,2.32,0.82,0.49844,NA,1.3,4.2613,NA,0.00068,0.080933,NA,1.2,1.751,40,3.1,1.6249,NA,23,8.3283,0,1,0,0,1,0,0,1,0,NA,0.031,0,2.42,0.57,0.092083,NA,0.42,1.0689,57.2,6.9,0.11115,273,32,0,208,26,0.7913,141,16,0.17253,5.25,0.46,0.027849,0,1,0,NA,0.23,0,NA,NA,NA
280,CANIF-37-3.1_19.d,26/11/2015 (5) 17:35:45.26,26/11/2015 (5),0.733162731,6.6385,"CANIF-37-3.1_19.d, 5:35:26 PM (6.6 sec)_quartz ablation - descartar",NA,NA,NA,Holandez,90,110,76.454,NA,170,38.157,NA,140000,2729.1,NA,1.4,0.31248,342000,40000,26495,378000,47000,29984,490,580,11.174,90000,16000,5504.5,6.4,8.1,2.7632,4.7,1.2,0.96761,NA,0.1,3.2981,NA,2.5,2.329,960,110,31.048,800,93,12.183,6.8,6.9,3.4387,NA,0.87,2.4188,NA,0.0031,0.053662,NA,1.1,1.1234,2140,230,38.005,40,15,4.3399,18,14,11.256,0.0467,0.009,0,0,1,0,NA,1,0.87197,NA,0.0042,0.26513,NA,0.056,7.4975,NA,0.00022,0.1901,NA,0.57,2.8199,2.3,1.7,1.3998,NA,16,11.057,0,1,0,0,1,0,0,1,0,NA,0.0037,0.42981,NA,0.18,0.13636,NA,0.88,1.1249,NA,1,0.63607,2.6,2,1.8113,NA,0.82,1.2627,NA,0.8,2.2044,0.111,0.082,0.078766,0,1,0,0,1,0,NA,NA,NA
281,CANIF-37-3.1_20.1.d,26/11/2015 (5) 17:38:12.88,26/11/2015 (5),0.734871296,34.72,"CANIF-37-3.1_20.1., 5:38:11 PM (34.7 sec)",Detrital in quartz pebble,Rounded,Epigenetic,Holandez,NA,31,45.098,38,22,21.163,8400,4100,2693.2,0.88,0.71,0.15004,461000,37000,3410.2,447000,36000,1029.1,NA,130,6.7076,NA,5300,2759.6,5.5,3.2,0,NA,0.16,1.0294,NA,0.42,4.1292,1.6,2.1,1.421,66,20,0.20875,6100,630,4.0729,3700,2200,1.0355,1.4,1,1.127,0.093,0.084,0.053584,2.7,1,1.474,10.5,5.5,1.5351,257,27,3.9531,231,18,8.8844,NA,0.28,0.72508,NA,1,0.39032,NA,1,0.70623,1.04,0.61,0,NA,0.42,3.3083,NA,0.00019,0.1628,NA,0.76,1.8634,18,11,1.0936,NA,2800,9.4586,0,1,0,0,1,0,0,1,0,NA,0.0059,0.12241,0.46,0.24,0.066538,NA,0.34,0.78635,NA,1,0.11179,14.6,5.9,0.33789,7.6,3.1,0.6818,3.7,1.6,0.24933,1.56,0.87,0.014659,0,1,0,0,1,0,NA,NA,NA
282,CANIF37_4-1.d,11/06/2015 (5) 16:20:55.31,11/06/2015 (5),0.681195718,38.868,"CANIF37_4-1.d, 4:20:54 PM (38.8 sec)",Sub-rounded massive (detrital),Rounded,Detrital,Holandez,NA,1.1,8.5207,NA,0.81,2.9844,1720,170,966.75,1.23,0.35,0.18403,606000,38000,1021.4,NA,NA,NA,23.7,6.1,0.28064,NA,200,1111,23.1,2.9,1.017,NA,0.025,0.045634,NA,0.13,0.21982,NA,0.17,0.35771,92,14,0.1071,79.5,8,0.29348,0.41,0.12,0.28828,0.67,0.3,0.3861,NA,0.02,0.077718,0.314,0.062,0.17844,392,27,0.62218,35.3,3.5,1.1703,33.5,3.3,2.6198,0.027,0.02,0,NA,0.001,0,NA,0.001,0,NA,0.00073,0.023598,NA,0.068,0.32875,NA,0.0043,0.02648,NA,0.13,0.25322,NA,0.057,0.10826,2.68,0.62,2.5107,NA,0.0066,0,NA,0.00016,0.044842,NA,0.0053,0,NA,0.012,0.031377,NA,0.0071,0.016891,0.156,0.049,0.07618,NA,0.0066,0.046344,0.43,0.17,0,0.28,0.11,0.068026,0.296,0.092,0.034129,0.1,0.036,0.0097391,NA,0.00043,0,NA,0.00035,0,NA,NA,NA
283,CANIF47_4-2.d,11/06/2015 (5) 16:28:47.85,11/06/2015 (5),0.686664931,38.012,"CANIF47_4-2.d, 4:28:46 PM (38.0 sec)_high Mg + Tl",Rounded inclusion-bearing,Inclusion-bearing,Detrital,Holandez,3800,340,45.223,453,49,96.467,13180,960,1414.2,3.19,0.39,0.11731,491000,26000,1732.1,NA,NA,NA,56.7,8.3,0.20989,8500,1700,3135,36.4,3.9,3.9489,2.89,0.31,0.15378,7.3,1,0.37684,17.9,2.1,1.9187,427,33,0.42624,134,11,16.752,32.7,1.9,1.3131,NA,0.34,312,0.121,0.034,0.061919,NA,0.047,0.090754,645,49,0.61003,3.21,0.78,0.71549,2.9,1.3,2.1421,5.8,1,0.010757,0.2,0.11,0.039773,NA,0.04,0.093611,0.235,0.06,0.08711,NA,0.15,1.3248,NA,0.0057,0.064945,NA,0.12,0.26421,14.97,0.94,0.29584,66.7,5.9,3.3192,1.23,0.46,0.15686,NA,0.00016,0.023741,NA,0.054,0.14584,NA,0.0065,1.1391,1.08,0.1,0.86183,0.479,0.05,0.36983,26,2.1,0.0268,140,11,56.222,157,14,65.951,134,12,60.008,36,3.4,0.067482,NA,0.00035,0.090191,0.058,0.037,0.039323,NA,NA,NA
284,CANIF47_4-3.d,11/06/2015 (5) 16:30:38.66,11/06/2015 (5),0.687947454,37.503,"CANIF47_4-3.d, 4:30:38 PM (37.5 sec)",Rounded massive (detrital),Rounded,Detrital,Holandez,NA,1.4,1375.5,260,140,83.231,NA,290,3620.6,1.04,0.26,0.28131,589000,33000,46391,NA,NA,NA,28.6,8.5,0.23733,NA,270,10714,24.4,2.8,1.3833,0.48,0.21,0.23376,NA,0.27,1.3077,NA,0.23,2.1614,576,73,35.956,313,30,12.675,NA,0.16,3.0185,NA,0.2,0.43088,0.083,0.042,0.036187,0.98,0.12,0.15218,85.5,7.2,14.122,118.6,7.8,1.2074,113.5,7.3,2.7613,NA,0.72,1.9958,31,17,0,NA,0.021,0.024435,NA,0.01,0.030016,NA,0.16,0.62057,NA,0.0041,0,NA,0.096,0.26963,NA,0.11,1.4132,NA,0.33,24.618,NA,0.11,0.11806,0.014,0.013,0.012382,NA,0.027,0.23541,NA,0.006,0.018328,NA,0.032,0.12387,0.272,0.053,0.10834,NA,0.012,0.76535,NA,0.58,11.363,NA,0.51,14.703,NA,0.37,12.084,NA,0.098,3.3323,0.41,0.15,0,0.26,0.14,0.04103,NA,NA,NA
285,CANIF47_4-4.d,11/06/2015 (5) 16:32:24.20,11/06/2015 (5),0.689168981,38.693,"CANIF47_4-4.d, 4:32:22 PM (38.7 sec)_As zoned",Rounded inclusion-bearing,Inclusion-bearing,Detrital,Holandez,17.1,6.9,8.9061,NA,12,1014.8,21000,3100,2171.9,3.27,0.33,0.13714,484000,23000,46825,NA,NA,NA,27,10,0.24242,NA,140,2008.6,16.6,1.8,2.5255,NA,0.085,0.37254,2.12,0.87,0.38996,1.61,0.24,0.4231,288,41,50.128,789,55,15.581,1.09,0.23,0.27435,1.3,0.28,0.27426,0.037,0.021,0.032299,0.169,0.061,0.085131,260,110,5.5363,NA,1.2,6.0287,6,1.5,5.7459,NA,0.059,1.1638,NA,0.00092,0.80433,0.04,0.03,0,NA,0.00067,0.014235,NA,0.092,0.27755,NA,0.0041,0.017067,NA,0.092,0.25698,1.08,0.15,0.094786,7.04,0.82,4.6508,0.73,0.28,0.11209,NA,0.00014,0.041606,1.81,0.27,0,0.018,0.011,0.015134,NA,0.021,0.38233,0.269,0.045,0.083011,0.86,0.1,0.033546,9.67,0.97,0.11174,8.34,0.91,0.29605,6.18,0.64,0.16553,3.71,0.37,0.073401,NA,0.00036,0.09832,NA,0.0031,0,NA,NA,NA
286,CANIF47_4-5.d,11/06/2015 (5) 16:34:11.42,11/06/2015 (5),0.690409954,38.271,"CANIF47_4-5.d, 4:34:10 PM (38.2 sec)_rutile inclusion",Rounded inclusion-bearing,Inclusion-bearing,Detrital,Holandez,118,41,5.845,83,32,2.6811,2280,320,727.78,0.7,0.22,0.11008,498000,26000,912.16,NA,NA,NA,14.6,5,0.20109,NA,230,905.34,800,200,0.58854,10.2,3.8,0.026125,8.4,1.9,0.2236,1,0.31,0.26838,690,100,0.087071,706,80,0.18428,37,27,0.22826,0.49,0.17,0.29426,0.098,0.037,0.035878,0.101,0.045,0.084114,276,23,0.57755,8.4,1.2,0.4169,7.7,1.2,1.8548,1.28,0.45,0,31,11,0.015459,NA,0.00067,0.058734,NA,0.013,0.049248,NA,0.074,0.29918,NA,0.0048,0.020329,0.29,0.1,0.27579,0.88,0.16,0.082517,9.6,1.5,1.6325,NA,0.048,0,0.162,0.043,0.010199,0.93,0.25,0,NA,0.011,0.017546,0.76,0.47,0.013647,0.101,0.04,0.07559,NA,0.0039,0.022481,11.2,1.6,0.044369,8.9,1.3,0,6.52,0.89,0.028945,3.7,0.4,0.015499,0.011,0.012,0,0.54,0.18,0,NA,NA,NA
287,CANIF47_4-6.d,11/06/2015 (5) 16:36:04.76,11/06/2015 (5),0.691721759,40.134,"CANIF47_4-6.d, 4:36:03 PM (40.1 sec)",Sub-rounded massive (detrital),Rounded,Detrital,Holandez,NA,0.93,5.0848,NA,0.5,3.8244,1500,110,939.07,0.99,0.22,0.12433,484000,20000,830.47,NA,NA,NA,28.4,5.7,0.2234,NA,110,1232.9,16,1.9,1.2817,0.047,0.021,0.022541,NA,0.099,0.12542,0.61,0.17,0.4211,77.4,5.5,0.061686,126.8,5.1,0.22893,1.72,0.19,0.24922,0.93,0.23,0.18575,NA,0.015,0.047647,NA,0.038,0.11517,111.9,5.7,0.61578,1.18,0.42,0.74542,NA,0.85,1.488,NA,0.0045,0.011146,NA,0.0066,0.025045,0.102,0.043,0.048352,0.011,0.011,0,NA,0.099,0.52997,NA,0.0049,0.026456,NA,0.1,0.36046,24.2,1.5,0.096532,NA,0.61,2.5125,NA,0.0054,0.22779,NA,0.00012,0,0.362,0.062,0.1119,NA,0.005,0.023804,0.091,0.02,0.013124,0.164,0.036,0.10329,2.06,0.18,0.039212,18.35,0.91,0.056472,18.8,0.73,0.071442,15.04,0.63,0.029255,1.16,0.15,0.019445,NA,0.00038,0.091119,NA,0.0023,0,NA,NA,NA
288,CANIF47_4-7.d,11/06/2015 (5) 16:37:56.43,11/06/2015 (5),0.693014236,37.824,"CANIF47_4-7.d, 4:37:56 PM (37.8 sec)_As-Co-Ni zoned",Subhedral (hydrothermal),Subhedral,Epigenetic,Holandez,NA,0.92,11.358,NA,0.44,3.6462,1770,210,861.3,1.08,0.28,0.15622,599000,40000,1157.1,NA,NA,NA,22.3,8.2,0.22617,NA,170,1208.3,20.9,2.7,1.1405,NA,0.019,0.035071,NA,0.21,0.31347,0.37,0.17,0.31198,2020,670,0.092553,550,100,0.16809,0.58,0.17,0.25265,0.63,0.23,0.25152,NA,0.022,0.053318,0.124,0.074,0.11444,5800,1900,0.70569,15.7,4.6,0.51978,15,4.2,2.0455,NA,0.016,0.025427,NA,0.0011,0.037163,NA,0.00098,0.055348,NA,0.00077,0.014796,NA,0.12,0.38495,NA,0.0059,0.015272,NA,0.12,0.26462,0.41,0.19,0.14437,6.1,3,3.1479,NA,0.0073,0,NA,0.00017,0.01231,NA,0.0049,0.072602,NA,0.016,0.013292,0.081,0.042,0.014243,0.19,0.042,0.11875,NA,0.0099,0.023708,0.97,0.57,0,0.89,0.47,0.02551,0.67,0.41,0.040758,2.4,1.2,0.01691,NA,0.00047,0.046798,0.47,0.39,0.040867,NA,NA,NA
289,CANIF-37.4.2-1.d,11/06/2015 (5) 11:09:02.05,11/06/2015 (5),0.46460706,38.009,"CANIF-37.4.2-1.d, 11:09:01 AM (38.0 sec)",Large subhedral (hydrothermal),Subhedral,Epigenetic,Holandez,NA,6.3,54.655,NA,37,443.21,NA,280,38096,1.28,0.47,0.075006,602000,29000,25514,NA,NA,NA,NA,4.8,0.21864,NA,110,1015.4,39.9,2.7,5.9186,0.114,0.039,0.018302,NA,0.11,0.55152,0.65,0.23,0.18367,57.4,7.3,8.1304,336,18,4.3003,2.22,0.47,0.60502,1.18,0.27,0.36765,0.029,0.014,0.014591,NA,0.047,0.14822,147,30,3.0193,2.44,0.85,0.86672,NA,0.98,2.328,NA,0.081,0.22921,NA,5.00E-04,0.056586,0.15,0.069,0,0.198,0.067,0.016949,NA,0.092,0.38258,NA,0.00098,0.014308,NA,0.11,0.27424,2.23,0.91,0.23256,7.4,3.1,3.6786,0.02,0.044,0,NA,0.00022,0.03788,0.163,0.053,0.079288,NA,0.0048,0.028403,0.74,0.32,0.038306,0.0382,0.0082,0.013421,3.79,0.49,0.026767,25.1,5.4,3.3938,27.8,3.8,2.62,24.5,2.5,1.7989,3.4,1.1,0.49704,NA,0.00046,0.309,NA,0.00049,0.043113,NA,NA,NA
290,CANIF-37.4.2-2.d,11/06/2015 (5) 11:10:54.18,11/06/2015 (5),0.465904861,38.091,"CANIF-37.4.2-2.d, 11:10:53 AM (38.0 sec)",Large subhedral (hydrothermal),Subhedral,Epigenetic,Holandez,NA,1.6,7.388,NA,0.87,88.8,3970,780,1497.9,1.92,0.58,0.08072,603000,29000,34656,NA,NA,NA,NA,4.8,0.15477,NA,120,1236.5,38.6,3.3,2.2641,0.116,0.038,0.018784,NA,0.11,0.29324,0.25,0.1,0.22668,86,35,15.227,184,28,25.764,NA,0.4,0.50039,1.25,0.25,0.41817,NA,0.013,0.026972,NA,0.049,0.13984,270,130,4.6243,2.15,0.87,0.68202,NA,1.3,1.5967,NA,0.019,0.020453,27,13,0.016321,0.191,0.084,0.11851,0.034,0.023,0.017362,NA,0.18,0.46739,NA,0.0047,0.017918,0.21,0.12,0.17826,1.59,0.5,0.30884,6,2.2,4.0971,NA,0.0013,0,NA,0.00025,0.061464,0.099,0.062,0.058401,NA,0.0094,0.02211,0.37,0.12,0.016931,0.0194,0.0075,0.017077,1.23,0.14,0.14103,15.1,3.1,1.6154,13.4,1.9,1.9161,11.6,1.5,1.3831,2.84,0.89,0.21858,0.23,0.15,0.10539,3.6,1.9,0,NA,NA,NA
291,CANIF-37.4.2-3.d,11/06/2015 (5) 11:12:56.11,11/06/2015 (5),0.467316088,38.499,"CANIF-37.4.2-3.d, 11:12:55 AM (38.5 sec)_fuchsite inclusion",Subhedral (hydrothermal),Subhedral,Epigenetic,Holandez,NA,6.4,12.887,650,480,4.6484,3280,540,1224.8,2.4,1.7,0.096698,702000,37000,850.88,NA,NA,NA,87,61,0.22295,NA,170,1351.1,45.7,4,0.83327,1.43,0.94,0.03436,8.2,6.2,0.46281,0.37,0.12,0.29824,16,12,0.088304,391,25,0.14482,NA,0.56,0.51352,1.13,0.33,0.42428,0.16,0.14,0.025951,2.07,0.19,0.18344,33,18,0.57288,170,11,0.65107,141.5,9,1.9058,1.01,0.82,0.02582,NA,0.00066,0,NA,0.0017,0,NA,0.019,0.034693,NA,0.17,0.61223,NA,0.0044,0.014774,NA,0.12,0.27214,NA,0.11,0.14053,NA,0.73,2.7868,0.69,0.48,0.11074,NA,0.00027,0.024324,NA,0.00093,0.16159,NA,0.0079,0.02007,0.097,0.045,0.023651,0.0226,0.0079,0.015251,NA,0.0081,0.053414,11.7,9.3,0.065692,2.9,2.2,0.12615,1.5,1.1,0.066696,0.22,0.14,0.043548,6,6.3,0,12,14,0,NA,NA,NA
292,CANIF-37.4.2-4.d,11/06/2015 (5) 11:26:28.62,11/06/2015 (5),0.476720139,38.896,"CANIF-37.4.2-4.d, 11:26:28 AM (38.9 sec)",Rounded massive (detrital),Rounded,Detrital,Holandez,NA,1.4,10.043,NA,0.61,2.6307,3010,280,774.72,0.87,0.42,0.082226,573000,22000,876.03,NA,NA,NA,NA,4.4,0.22406,NA,180,2343.8,34.6,2.4,0.67093,0.11,0.035,0.022675,NA,0.064,0.26932,NA,0.12,0.30526,552,26,0.068022,71.4,3.5,0.1567,1.17,0.46,0.5463,1.06,0.22,0.34785,NA,0.0084,0.037335,0.157,0.058,0.10839,93.5,9.4,0.59129,21.1,1.9,0.99868,18.6,2.3,1.9174,0.025,0.02,0,NA,0.00053,0,NA,0.0091,0,0.135,0.039,0.026902,NA,0.16,0.53574,NA,0.00033,0.022005,NA,0.1,0.24008,0.55,0.1,0.12662,NA,0.69,3.7525,NA,0.0013,0,NA,0.00016,0.014857,NA,0.013,0.1369,NA,0.0025,0.029395,0.05,0.017,0.037544,0.063,0.012,0.021663,0.513,0.072,0.031412,5.71,0.44,0.11946,5.4,0.43,0.066818,4.29,0.23,0.053633,1.02,0.11,0.036299,NA,0.00034,0,NA,0.00036,0.047704,NA,NA,NA
293,CANIF-37.4.2-5.d,11/06/2015 (5) 11:28:17.95,11/06/2015 (5),0.477985532,38.604,"CANIF-37.4.2-5.d, 11:28:18 AM (38.6 sec)",Anhedral (hydrothermal),Anhedral,Epigenetic,Holandez,NA,1.7,14.081,NA,0.88,4.0582,2980,240,1301.3,1.7,0.58,0.12339,699000,34000,629.92,NA,NA,NA,4.7,6.7,0.21133,NA,210,1802.3,44.4,3.9,0.45585,0.077,0.032,0.03702,NA,0.084,0.299,0.35,0.13,0.2851,600,110,0.1223,83.7,6.7,0.22364,0.85,0.78,0.6571,1.84,0.46,0.52141,0.033,0.015,0.020831,NA,0.054,0.18799,16.5,1.9,0.62125,7.4,1.4,0.92945,5.2,1.6,2.1315,NA,0.00053,0,NA,0.0076,0.020841,NA,0.0056,0,NA,0.012,0.032152,NA,0.12,0.61946,NA,0.0039,0.01133,NA,0.13,0.28545,NA,0.058,0.11276,NA,0.51,4.3026,NA,0.058,0.22688,NA,0.00024,0,NA,0.00078,0.14863,NA,0.011,0.037093,NA,0.012,0.023513,0.055,0.013,0.022178,NA,0.015,0.042756,0.157,0.052,0.12164,NA,0.038,0.11419,0.069,0.031,0.045294,0.148,0.031,0.023108,NA,0.00047,0.067516,NA,0.0098,0.057094,NA,NA,NA
294,CANIF-37.4.2-6.d,11/06/2015 (5) 11:30:18.32,11/06/2015 (5),0.479378704,39.223,"CANIF-37.4.2-6.d, 11:30:18 AM (39.2 sec)",Subhedral (hydrothermal),Subhedral,Epigenetic,Holandez,NA,1.2,11.779,NA,0.41,3.7245,3000,280,1813.9,1.23,0.52,0.094902,681000,41000,911.39,NA,NA,NA,NA,6.1,0.22505,NA,170,2003.6,40.3,3.5,0.84509,0.091,0.034,0.047627,NA,0.13,0.25033,0.32,0.14,0.24081,510,62,0.090054,529,50,0.2357,0.97,0.51,0.495,1.47,0.38,0.42976,0.03,0.014,0.021298,NA,0.084,0.14112,964,56,0.56433,19.7,2.5,1.1406,15.5,2.2,2.9378,NA,0.013,0.013984,NA,0.00056,0,NA,0.0014,0.057428,NA,0.0035,0,NA,0.18,0.39611,NA,0.0028,0.022748,NA,0.13,0.29431,0.265,0.096,0.11113,3.38,0.99,3.2673,NA,0.0015,0,NA,2.00E-04,0.043096,NA,8.00E-04,0,NA,0.011,0.030709,0.241,0.084,0.025217,0.049,0.01,0.024975,NA,0.015,0.046794,0.8,0.23,0.073517,0.52,0.16,0,0.48,0.12,0.040752,0.564,0.097,0.017426,NA,0.0032,0,NA,0.00052,0.058672,NA,NA,NA
295,CANIF-37.4.2-7.d,11/06/2015 (5) 11:31:59.68,11/06/2015 (5),0.480551852,40.6,"CANIF-37.4.2-7.d, 11:31:59 AM (40.6 sec)",Anhedral (hydrothermal),Anhedral,Epigenetic,Holandez,NA,1.4,18.828,NA,0.43,3.9282,2570,240,1822.5,1.11,0.71,0.16527,695000,33000,770.77,NA,NA,NA,NA,6.1,0.23619,NA,180,2088.4,41.2,3.5,1.6449,0.095,0.038,0.031866,NA,0.19,0.39122,NA,0.16,0.28346,14.8,5.5,0.10125,55,13,0.30021,1.19,0.48,0.50099,1.03,0.35,0.48504,NA,0.015,0.035423,0.275,0.085,0.13681,19.8,2.8,0.74441,32.5,4.2,1.5522,30.1,3.6,2.6764,NA,0.00055,0,NA,6.00E-04,0,NA,0.0013,0.065181,NA,0.00089,0.041307,NA,0.14,0.58329,NA,0.0027,0.014195,NA,0.14,0.35042,NA,0.062,0.17473,8.9,2.8,5.5699,NA,0.0016,0.13322,NA,0.0025,0.041532,NA,0.00075,0,NA,0.0094,0.018856,0.038,0.022,0.032567,0.0463,0.0094,0.024455,NA,0.012,0.035857,0.127,0.049,0.04996,NA,0.028,0.082136,0.108,0.044,0.045433,0.157,0.042,0.018104,NA,0.00046,0,NA,0.00048,0,NA,NA,NA
296,CANIF-37.4.2-8.d,11/06/2015 (5) 11:33:51.41,11/06/2015 (5),0.481845023,39.054,"CANIF-37.4.2-8.d, 11:33:51 AM (39.0 sec)",Anhedral (hydrothermal),Anhedral,Epigenetic,Holandez,NA,1.5,18.642,NA,0.78,4.1895,2500,260,1792.7,1.37,0.57,0.099844,690000,36000,43004,NA,NA,NA,8.2,8.2,0.32574,NA,200,1903.8,41.6,3.9,3.2066,0.072,0.036,0.046726,NA,0.11,0.4145,NA,0.12,0.31466,608,49,0.5816,402,28,1.8228,0.83,0.43,0.62171,1.14,0.31,0.4373,0.044,0.02,0.023733,NA,0.077,0.16785,1528,84,0.73341,18.3,2.2,3.2834,13.3,1.8,3.2331,NA,0.00059,0,NA,0.00056,0.039317,NA,0.0015,0.055351,NA,0.0083,0.044479,NA,0.16,0.32248,NA,0.0067,0.029166,NA,0.13,0.28955,0.185,0.08,0.17791,NA,0.75,4.7246,NA,0.0018,0,NA,0.00093,0.017701,NA,0.00087,0.16325,NA,0.0042,0.031808,NA,0.016,0.077431,0.04,0.011,0.020249,NA,0.02,0.03535,0.53,0.18,0.19246,0.34,0.12,0.1245,0.33,0.11,0.12312,0.56,0.11,0.4148,NA,5.00E-04,0.067439,NA,0.00043,0,NA,NA,NA
297,CANIF-37.4.2-9.d,11/06/2015 (5) 11:35:46.96,11/06/2015 (5),0.483182407,38.563,"CANIF-37.4.2-9.d, 11:35:47 AM (38.5 sec)",Anhedral (hydrothermal),Anhedral,Epigenetic,Holandez,NA,0.97,10.167,NA,0.85,4.6646,3300,310,1399.7,1.28,0.46,0.067009,590000,27000,892.47,NA,NA,NA,6.8,5.8,0.28805,NA,130,1316.5,33.8,2.5,0.75177,0.073,0.029,0.038479,NA,0.12,0.38825,5.12,0.6,0.22276,213,25,0.08636,183,22,0.22326,0.96,0.42,0.51229,2.12,0.35,0.35688,0.027,0.016,0.022945,0.254,0.073,0.1344,870,39,0.44127,22.5,2.2,1.2862,19.1,2.2,2.4706,NA,0.017,0.027003,NA,0.00051,0.01862,0,0.014,0,0.044,0.024,0.039622,NA,0.2,0.39724,NA,0.0067,0.022617,NA,0.15,0.28393,207,12,0.16081,11.7,2.1,3.1879,NA,0.03,0.20343,NA,0.00021,0.031568,0.042,0.026,0,NA,0.009,0.025401,0.364,0.063,0.026691,0.0337,0.0095,0.021188,2.65,0.27,0.030483,9.56,0.96,0.041137,8.5,0.75,0.07722,5.92,0.54,0.028385,4.65,0.59,0.020744,NA,0.00044,0.060175,NA,0.00046,0,NA,NA,NA
298,CANIF-37.4.2-10.d,11/06/2015 (5) 11:37:51.94,11/06/2015 (5),0.484628935,6.462,"CANIF-37.4.2-10.d, 11:37:52 AM (6.4 sec)_quartz inclusion",NA,NA,NA,Holandez,24,13,12.336,600,210,3.0293,4600,3400,1821.9,1.38,0.78,0.10164,535000,33000,37218,NA,NA,NA,105,55,0.36821,NA,280,1542.4,26.2,2.6,3.2093,0.47,0.2,0.024605,2.4,1.4,0.36044,NA,0.19,0.23981,284,38,12.878,750,110,9.3838,1.03,0.55,0.51954,1.05,0.42,0.50464,0.047,0.026,0.03443,NA,0.08,0.11615,8300,340,9.5505,5.5,2.7,3.2448,3.4,2.9,1.9674,0.6,0.3,0,NA,0.00018,0,0.067,0.077,0,0.25,0.17,0.014392,NA,0.13,0.30618,NA,0.00018,0.011781,NA,0.17,0.24039,NA,0.66,11.378,11.7,5.4,3.5132,NA,0.00071,0,NA,8.90E-05,0.022056,0.078,0.084,0,NA,0.0097,0.032394,10,1.5,0.078131,0.025,0.02,0.022962,NA,0.00049,0.19564,28,5.2,1.2074,22.4,5,0.98325,17.7,3.8,0.6938,5.5,1.5,0.8312,0.149,0.061,0.060673,0.19,0.25,0,NA,NA,NA
299,CANIF-37_5_1.d,12/01/2015 (2) 11:50:24.89,12/01/2015 (2),0.493343634,37.505,"CANIF-37_5_1.d, 11:50:23 AM (37.5 sec)",Anhedral (hydrothermal),Anhedral,Epigenetic,Holandez,1.7,1.4,0.93437,16,13,1.7667,377,52,85.379,8.5,2,3.9048,464000,15000,35385,450000,13000,30110,8.6,5.1,2.7579,NA,34,90.721,12.4,1.2,0.86724,0.035,0.014,0.013213,0.36,0.21,0.28198,1.06,0.14,0.24613,NA,0.7,18.929,111.3,4.3,8.5656,0.34,0.075,0.098997,0.361,0.064,0.098954,0.027,0.017,0.01521,NA,0.072,0.18669,NA,1.3,17.959,2.19,0.44,1.0591,2.55,0.66,2.384,0.011,0.012,0.0084682,NA,4.90E-05,0.031855,NA,0.0083,0.029137,0.0131,0.0062,0.0098128,NA,0.054,0.26262,NA,0.0039,0.0095055,NA,0.086,0.20199,48.7,1.3,0.073177,NA,0.088,0.29785,0.116,0.081,0,NA,5.50E-05,0,0.177,0.043,0,NA,0.0019,0.021888,0.045,0.015,0.0045341,NA,0.018,0.053741,3.01,0.12,0.018212,5.03,0.28,0.019802,6.45,0.4,0.045523,6.76,0.33,0.046022,0.181,0.043,0.086018,NA,6.00E-04,0.0060088,NA,4.80E-05,0.0037498,NA,NA,NA
300,CANIF-37_5_2.d,12/01/2015 (2) 11:52:06.01,12/01/2015 (2),0.494514005,38.266,"CANIF-37_5_2.d, 11:52:04 AM (38.2 sec)_chlorite inclusion",Inclusion-bearing (core),Inclusion-bearing,Detrital,Holandez,2090,300,4.9099,4660,550,0.33131,12400,1100,128.07,13.8,4.3,5.0759,574000,26000,986.78,555000,25000,226.06,914,98,2.5219,NA,47,127.02,430,110,0.798,3.74,0.44,0.025294,37.2,4.8,0.23457,2.16,0.3,0.34372,709,49,0.0058119,650,48,0.053194,13.2,4.4,0.12839,3.29,0.42,0.15384,1.46,0.31,0.02022,0.41,0.12,0.25956,306,26,1.4588,37.3,2.8,1.3168,37.2,2.1,2.1289,4.14,0.58,0.0056377,24.2,3.8,0.010634,0.049,0.027,0.048593,0.36,0.042,0.018557,NA,0.053,0.25968,NA,0.0053,0.012485,0.25,0.13,0.23715,23.5,1.3,0.088049,33.4,2.6,0.41678,260,30,0,0.194,0.059,0.0035092,0.37,0.1,0,NA,0.01,0.027241,1.6,0.32,0.02016,0.086,0.035,0.080749,0.078,0.029,0.022422,151.5,9.4,0.042938,162.5,9.4,0.040994,148.1,8.5,0.021996,31.5,1.8,0.027106,1.04,0.26,0.0040037,0.7,0.12,0.0035889,NA,NA,NA
301,CANIF-37_5_3.d,12/01/2015 (2) 11:53:55.16,12/01/2015 (2),0.495777315,26.419,"CANIF-37_5_3.d, 11:53:54 AM (26.4 sec)_quartz inclusion",Pyrite rim (overgrowth),Overgrowth,Epigenetic,Holandez,NA,1.1,146.7,NA,4.5,792.71,6500,2200,2593,NA,4.8,149.03,567000,28000,37040,540000,25000,34578,NA,3.2,90.635,NA,51,494.04,NA,1.6,65.067,NA,0.025,0.47331,NA,0.29,5.1539,NA,0.15,0.52321,729,37,33.157,248,24,24.296,1.3,0.41,0.98795,1.6,0.61,0.32323,NA,0.017,0.079272,NA,0.11,0.16278,2080,110,18.327,15.2,1.8,1.6053,14.9,1.8,2.4949,NA,0.22,1.565,42,19,0.42254,NA,0.00045,0.012023,NA,0.004,0.017618,NA,0.088,0.34209,NA,0.0055,0.012387,NA,0.15,0.23942,NA,0.15,0.84538,NA,0.43,2.6168,NA,0.095,67.15,NA,7.90E-05,0.012944,0.0059,0.0079,0,NA,0.0077,0.045452,0.61,0.23,0.058747,NA,0.028,0.064588,NA,0.0061,0.021882,NA,1.1,8.7983,NA,0.55,7.8494,NA,0.62,7.5005,NA,0.48,1.7308,6.2,2.6,0.05774,22.6,9.7,0.016393,NA,NA,NA
302,CANIF-37_5_4.d,12/01/2015 (2) 11:56:10.16,12/01/2015 (2),0.497339815,39.017,"CANIF-37_5_4.d, 11:56:09 AM (39 sec)",Sub-rounded massive (detrital),Rounded,Detrital,Holandez,NA,0.19,1.0881,NA,0.19,11.513,NA,56,9922.5,9.1,2,7.6333,598000,32000,21662,586000,31000,23181,NA,3,3.5367,NA,51,109.21,15.7,1.4,1.0185,NA,0.016,0.052511,NA,0.14,0.28929,NA,0.17,0.25179,3030,250,26.916,NA,0.34,13.791,NA,0.067,1.0197,NA,0.075,0.74135,NA,0.0069,0.011461,NA,0.11,0.16949,NA,3.9,69.117,NA,0.49,1.5069,NA,0.69,1.7481,NA,0.00023,0.032843,NA,1.00E-04,2.0898,NA,0.00053,0.028687,NA,0.0034,0.013029,NA,0.065,0.30885,NA,0.0037,0.014519,NA,0.17,0.27756,NA,0.04,0.27039,NA,0.14,0.43555,NA,0.00021,0.15568,NA,9.20E-05,0.0081353,NA,0.00012,0.02047,NA,0.0042,0.018284,NA,0.0033,0.39285,NA,0.03,0.063142,NA,0.0081,0.033231,NA,0.0063,0.86307,NA,0.014,0.60683,NA,0.012,0.69921,NA,0.0081,0.45196,NA,1.00E-04,0.43625,NA,8.80E-05,1.3026,NA,NA,NA
303,CANIF-37_5_5.d,12/01/2015 (2) 11:58:13.49,12/01/2015 (2),0.498767245,38.798,"CANIF-37_5_5.d, 11:58:12 AM (38.8 sec)",Rounded massive (detrital),Rounded,Detrital,Holandez,0.86,0.68,0.83084,2.7,3.3,0.42476,430,56,134.96,10.4,3.3,6.5683,607000,26000,890.11,582000,23000,244.04,5.2,2.7,3.3462,NA,47,134.69,20.1,3.7,0.40909,0.051,0.025,0.04292,NA,0.19,0.51919,0.32,0.13,0.31424,127,32,0.039877,255,35,0.089162,0.31,0.1,0.13354,0.164,0.093,0.12586,NA,0.0093,0.02736,0.56,0.13,0.22407,34.9,5.1,1.3217,56,3.4,1.2555,63.1,4.3,2.4294,NA,0.002,0.0060613,NA,8.90E-05,0.011543,NA,0.00048,0,NA,0.005,0.019946,NA,0.043,0.37402,NA,0.0037,0.018013,NA,0.11,0.26112,NA,0.048,0.10385,0.46,0.2,0.31278,NA,0.00019,0.094342,NA,8.10E-05,0,NA,0.00011,0,NA,0.0067,0.038777,0.053,0.021,0.0089127,NA,0.034,0.079083,NA,0.0057,0.033795,0.51,0.11,0.037789,0.45,0.11,0.059143,0.339,0.076,0.034905,0.306,0.05,0.013629,NA,9.60E-05,0,NA,0.0064,0.0085316,NA,NA,NA
304,CANIF-37_5_6.d,12/01/2015 (2) 12:00:16.49,12/01/2015 (2),0.500190856,38.934,"CANIF-37_5_6.d, 12:00:16 PM (38.9 sec)",Rounded massive (detrital),Rounded,Detrital,Holandez,144,35,0.68264,910,200,0.364,1450,250,122.43,11.4,2.5,5.2043,582000,30000,884.58,552000,26000,199.42,5,3,3.0217,NA,41,120.64,13.1,1.5,0.70366,0.376,0.094,0.023409,18.4,4.4,0.26091,2.29,0.48,0.29929,2230,100,0.021353,30.5,1.9,0.10089,2.71,0.34,0.10349,1.09,0.21,0.096837,0.39,0.1,0.029236,0.34,0.11,0.22181,18.1,1.6,1.2818,38.6,2.3,0.91112,43.2,2.6,2.0573,0.0028,0.005,0,0.103,0.038,0,0.038,0.028,0,NA,0.0061,0.013426,NA,0.11,0.30117,NA,0.0035,0.01121,NA,0.11,0.24596,NA,0.05,0.10342,2.48,0.58,0.28072,NA,0.00021,0.042871,NA,8.10E-05,0,NA,0.00012,0,NA,0.0078,0.025416,0.71,0.11,0.011385,NA,0.029,0.092838,NA,0.0092,0.033885,0.435,0.084,0.029974,0.031,0.021,0.029576,0.058,0.018,0.023797,0.084,0.023,0.025548,0.0221,0.0092,0,0.73,0.1,0.0035206,NA,NA,NA
305,CANIF-37_5_7.d,12/01/2015 (2) 12:02:11.22,12/01/2015 (2),0.50151875,39.095,"CANIF-37_5_7.d, 12:02:10 PM (39.1 sec)",Rounded massive (detrital),Rounded,Detrital,Holandez,NA,0.22,0.97144,NA,0.15,0.40854,357,54,167.34,8.3,2.4,5.5372,575000,28000,614.41,564000,26000,234.83,NA,2.5,2.8582,NA,66,115.55,14.3,1.5,0.55756,0.04,0.015,0.019639,NA,0.14,0.26334,NA,0.12,0.31885,129.9,8,0.020631,113.6,5.6,0.068081,0.162,0.076,0.13629,0.14,0.078,0.1311,NA,0.0022,0.020359,NA,0.11,0.22289,911,41,1.4126,10.6,1.2,1.2628,10.9,1.1,1.9958,NA,0.00023,0.01251,NA,0.00011,0,NA,0.00053,0.037657,NA,0.0047,0.015941,NA,0.1,0.27357,NA,0.0052,0.011541,NA,0.14,0.32915,NA,0.034,0.088623,NA,0.16,0.29789,NA,0.00023,0,NA,0.00096,0.0035378,NA,0.00013,0,NA,0.00047,0.028992,NA,0.0061,0.015772,NA,0.03,0.080521,NA,0.0082,0.029839,0.077,0.03,0.038635,NA,0.03,0.081448,0.045,0.018,0.01918,NA,0.01,0.016729,NA,1.00E-04,0,NA,8.60E-05,0.0086231,NA,NA,NA
306,CANIF-37_5_8.d,12/01/2015 (2) 12:09:17.99,12/01/2015 (2),0.506458218,35.847,"CANIF-37_5_8.d, 12:09:17 PM (35.8 sec)",Rounded massive (detrital),Rounded,Detrital,Holandez,NA,0.41,6.6512,16.8,7.9,11.338,492,85,106.1,5.4,1.5,3.5429,464000,14000,1308.5,450000,13000,1088.9,NA,2.4,2.2612,NA,41,138.9,11.87,0.9,2.016,NA,0.012,0.075882,0.33,0.2,0.30137,NA,0.16,1.4918,344,77,0.29983,292,24,13.57,5.25,0.58,1.1433,NA,0.1,200.52,NA,0.01,0.016358,NA,0.064,0.15128,1060,200,1.0582,7.82,0.98,0.94102,8.01,0.99,1.2875,0.031,0.016,0.020398,NA,7.00E-05,0.018578,0.037,0.02,0,NA,0.016,0.080899,NA,0.067,1.0321,NA,0.0043,0.031774,NA,0.099,0.15833,4.35,0.47,0.39693,1.88,0.39,0.30798,NA,0.014,0.068695,NA,5.50E-05,0,0.093,0.036,0,NA,0.0022,0.81707,NA,0.056,0.73925,NA,0.032,0.20944,2.4,0.29,0.019099,NA,1.9,38.7,NA,2,43.768,NA,1.7,50.116,2.14,0.3,0.02406,NA,6.50E-05,0,NA,5.40E-05,0.002573,NA,NA,NA
307,CANIF-37_6.1_2.d,12/01/2015 (2) 12:16:30.86,12/01/2015 (2),0.511468287,37.463,"CANIF-37_6.1_2.d, 12:16:29 PM (37.4 sec)",Sub-rounded massive (detrital),Rounded,Detrital,Holandez,NA,0.12,0.61166,1.9,1,0.49167,NA,42,12600,9.8,1.6,4.35,447000,14000,1608.2,427000,12000,1153.5,1.9,2.1,1.667,NA,41,92.278,10.75,0.91,0.31457,0.044,0.012,0.015773,NA,0.099,0.19631,1.83,0.15,0.18241,27.4,1.9,0.093384,98.4,3.5,0.11395,2.11,0.19,0.11772,0.684,0.085,0.092254,NA,0.0046,0.0060844,NA,0.058,0.14761,78.2,4.4,0.90455,1.62,0.43,0.78907,1.87,0.71,1.1669,NA,0.0022,0.0039457,NA,8.30E-05,0.030809,NA,0.00032,0,0.04,0.011,0.01138,0.174,0.086,0.16162,NA,0.0026,0.0090588,NA,0.089,0.25774,95.8,3.1,0.074382,3.08,0.4,0.38585,NA,0.0064,0.060809,NA,5.40E-05,0,0.0107,0.0093,0.01067,NA,0.0078,0.017083,0.226,0.035,0.014014,0.083,0.025,0.065876,1.634,0.072,0.016922,9.3,0.4,0.026407,9.47,0.4,0.044484,8.25,0.26,0.02226,4.68,0.3,0.013836,NA,6.40E-05,0.0082381,NA,5.00E-05,0.0050508,NA,NA,NA
308,CANIF-37_6.1_3.d,12/01/2015 (2) 12:18:13.65,12/01/2015 (2),0.512657986,23.633,"CANIF-37_6.1_3.d, 12:18:13 PM (23.6 sec)_Al mineral inclusion",Sub-rounded massive (detrital),Rounded,Detrital,Holandez,NA,0.2,0.35124,1.11,0.68,0.272,334,50,86.984,40,10,4.3305,459000,14000,547.97,440000,13000,184.91,1.8,2.2,1.438,100,66,88.123,11.7,1.1,0.4073,0.025,0.012,0.016388,NA,0.12,0.1437,1.64,0.17,0.23648,179,59,0.0056536,110,36,0.052839,0.63,0.14,0.073702,0.281,0.067,0.11718,NA,0.0083,0.028811,NA,0.079,0.14072,560,180,0.83964,4.67,0.82,0.89034,5.49,0.73,1.1134,0.082,0.043,0.0037966,NA,6.20E-05,0,NA,0.00021,0.018365,NA,0.0057,0.010427,NA,0.045,0.19061,NA,0.003,0.0048792,0.19,0.11,0.16958,0.642,0.093,0.063485,0.41,0.19,0.26048,NA,0.00013,0.029242,NA,3.30E-05,0.0023728,NA,0.0044,0.014297,NA,0.0073,0.015784,0.083,0.023,0.012606,0.092,0.024,0.043195,3.49,0.32,0.022565,2.35,0.4,0.014427,1.8,0.35,0.042867,1.76,0.26,0.01917,0.94,0.15,0.012702,NA,0.0047,0.005439,NA,0.0014,0.0067657,NA,NA,NA
309,CANIF-37_6.1_4.d,12/01/2015 (2) 12:20:15.20,12/01/2015 (2),0.514064815,37.873,"CANIF-37_6.1_4.d, 12:20:14 PM (37.8 sec)",Inclusion-bearing (core),Inclusion-bearing,Detrital,Holandez,17.7,5.2,0.77743,NA,5.6,4271,36600,4500,4168.6,NA,3.2,16.793,575000,34000,24798,554000,32000,23615,21.8,8.7,3.8413,113,56,96.098,29.3,2.9,0.96479,NA,0.021,1.2704,NA,0.2,4.471,0.73,0.22,0.25299,288,39,0.21271,329,33,4.3822,41.5,3.9,0.71829,0.76,0.17,0.14508,NA,0.0037,0.24717,0.34,0.13,0.22619,1700,140,6.5706,36.8,4.9,1.6551,34.9,5.2,1.7573,2.4,0.66,0.011372,NA,0.00021,0.20054,NA,0.00071,0.027533,0.787,0.077,0.02896,0.3,0.15,0.2587,NA,0.0052,0.016931,NA,0.12,0.28996,103.8,8.2,0.11666,30.3,2.9,0.39806,0.68,0.21,0.043768,NA,0.00012,0.0071064,NA,0.0062,0.030779,NA,0.0089,0.03152,1.12,0.16,0.032087,0.13,0.042,0.078334,NA,0.017,0.086722,394,31,0.22754,501,42,0.2185,482,42,0.1368,78.1,7.9,0.079362,NA,0.03,0.040877,NA,0.085,0.13462,NA,NA,NA
310,CANIF-37_6.1_5.d,12/01/2015 (2) 12:22:34.34,12/01/2015 (2),0.515675231,38.145,"CANIF-37_6.1_5.d, 12:22:33 PM (38.1 sec)",Anhedral (hydrothermal),Anhedral,Epigenetic,Holandez,NA,0.23,0.72578,NA,0.16,0.3751,460,56,109.22,9.2,2.9,5.3068,593000,28000,834.32,571000,25000,257.2,NA,2.9,2.5122,NA,53,133.17,16,1.5,0.56687,0.029,0.012,0.016254,NA,0.12,0.30419,NA,0.13,0.33043,28.2,3.1,0.009987,115.7,6.7,0.081962,0.299,0.082,0.1487,NA,0.086,0.17199,NA,0.0063,0.025922,NA,0.084,0.1883,9.3,1,1.4914,14.4,1.5,1.1553,14.6,1.3,1.5831,NA,0.00021,0,NA,0.0021,0,NA,0.00055,0.038682,NA,0.0031,0.010687,NA,0.065,0.20222,NA,0.0054,0.015084,NA,0.11,0.26693,NA,0.052,0.12934,NA,0.17,0.25012,NA,0.00035,0,NA,8.70E-05,0,NA,0.00016,0,NA,0.0053,0.031941,NA,0.0059,0.017423,NA,0.03,0.097358,NA,0.0063,0.014428,0.052,0.026,0.050774,0.064,0.031,0.054247,0.059,0.019,0.021888,0.141,0.028,0.015767,NA,0.00011,0,NA,8.80E-05,0.0070093,NA,NA,NA
311,CANIF-37_6.1_6.d,12/01/2015 (2) 12:24:33.03,12/01/2015 (2),0.517048958,38.365,"CANIF-37_6.1_6.d, 12:24:32 PM (38.3 sec)",Sub-rounded massive (detrital),Rounded,Detrital,Holandez,92,33,0.60328,227,86,0.43696,840,130,93.718,8.2,2.5,4.4073,562000,30000,34269,544000,28000,37947,10.1,4,2.314,NA,42,93.199,15.4,1.7,1.2455,0.59,0.24,0.022131,1.49,0.5,0.27258,2.32,0.87,0.28548,1000,130,1.7226,417,31,8.4077,3.7,1.3,0.099289,1.03,0.37,0.11118,0.068,0.026,0.025531,0.28,0.11,0.26277,1950,240,1.4239,29.2,5.4,1.4502,31.4,5.8,1.6743,0.25,0.11,0,5.8,3.2,0,NA,5.00E-04,0.10496,0.064,0.022,0.020274,NA,0.13,0.32214,NA,0.0065,0.016695,0.32,0.15,0.23975,1.36,0.46,0.072513,1.21,0.36,0.30223,0.18,0.1,0.036252,NA,8.00E-05,0.002945,NA,0.00016,0,NA,0.01,0.021529,0.12,0.049,0.010764,NA,0.031,0.07652,0.268,0.091,0.03249,20,7.1,0.031784,18.9,6.7,0.065166,16.5,5.7,0.023346,4.5,1.4,0.021779,0.0129,0.0099,0.0067581,0.023,0.013,0.0098171,NA,NA,NA
312,CANIF-37_7.1_1.d,12/01/2015 (2) 12:27:12.94,12/01/2015 (2),0.518899769,38.428,"CANIF-37_7.1_1.d, 12:27:12 PM (38.4 sec)",Pyrite rim (overgrowth),Overgrowth,Epigenetic,Holandez,NA,0.23,0.74387,NA,0.16,0.82137,358,58,122.59,7.2,1.9,5.7706,595000,27000,42239,585000,25000,46384,NA,2.2,2.8917,NA,35,114.96,16.5,1.6,2.3909,0.038,0.015,0.017648,NA,0.12,0.23811,NA,0.12,0.31327,230,10,29.586,477,20,30.543,0.133,0.063,0.090616,NA,0.06,0.13913,NA,0.0017,0.016266,0.23,0.11,0.19051,993,33,118.15,26.5,1.6,1.5131,27,1.8,2.1933,NA,0.0011,0,NA,0.00017,0,NA,0.00056,0.050987,0.0122,0.0081,0.0069174,NA,0.037,0.30944,NA,0.0039,0.010346,NA,0.12,0.25402,0.6,0.15,0.090311,1.64,0.46,0.38408,NA,0.00036,0.039622,NA,0.0013,0.0064385,NA,0.00016,0,NA,0.0092,0.040479,0.042,0.015,0.014802,NA,0.037,0.088709,NA,0.01,0.01966,0.243,0.074,0.10967,0.26,0.076,0.052521,0.183,0.046,0.070473,1.43,0.34,0.029875,NA,0.00011,0,NA,8.80E-05,0.0066021,NA,NA,NA
313,CANIF-37_7.1_2.d,12/01/2015 (2) 12:35:47.27,12/01/2015 (2),0.524852662,36.927,"CANIF-37_7.1_2.d, 12:35:46 PM (37 sec)_GOLD INCLUSION",Rounded massive (detrital core),Rounded,Detrital,Holandez,NA,0.18,6.5491,NA,0.13,13.758,379,56,159.77,6.7,2.6,3.8593,567000,25000,2031.8,550000,22000,1528.5,4.8,2.6,2.5636,NA,48,170.56,13.6,1.7,1.8621,NA,0.017,0.1205,NA,0.14,0.39463,NA,0.14,1.7465,147,18,0.40097,42.1,5.5,17.463,26,28,1.3837,NA,0.66,271.24,NA,0.0055,0.048455,NA,0.093,0.22683,3460,160,1.3308,3.7,1.5,1.2044,3,1.6,1.4813,NA,0.0018,0.027868,NA,0.00018,0,NA,0.0029,0,4.3,4.2,0.052872,NA,0.37,1.1176,NA,0.0069,0.059061,NA,0.089,0.25765,15.9,2.9,0.34372,310,190,0.44344,NA,0.00038,0.088681,NA,8.50E-05,0.0032615,NA,0.00017,0.033896,NA,0.0065,1.2688,28,27,1.1225,NA,0.052,0.39387,NA,0.014,0.02758,1980,990,49.585,980,550,61.106,710,420,66.367,600,360,0.030982,NA,1.00E-04,0,NA,8.30E-05,0.0033488,NA,NA,NA
314,CANIF-37_7.1_3.d,12/01/2015 (2) 12:38:04.90,12/01/2015 (2),0.526445602,38.273,"CANIF-37_7.1_3.d, 12:38:04 PM (38.2 sec)",Rounded massive (detrital core),Rounded,Detrital,Holandez,NA,0.21,0.60088,3.9,1.3,0.40202,418,61,119.95,7,2.7,5.1985,586000,34000,34214,563000,31000,34141,5.2,3.1,2.7834,108,49,106.57,14,1.3,1.1911,0.03,0.013,0.020836,NA,0.13,0.29795,NA,0.13,0.25962,882,60,2.3904,4320,200,1.4798,0.38,0.12,0.11561,NA,0.055,0.11479,NA,0.012,0.022039,0.267,0.085,0.17016,9130,390,193.52,12.1,1.2,1.0844,13.2,1.5,1.8884,0.0109,0.0076,0,NA,0.00024,0.0093449,NA,0.00066,0.011392,NA,0.005,0.011839,NA,0.1,0.22584,NA,0.0039,0.0056026,NA,0.094,0.2511,NA,0.035,0.1872,19.2,1.9,0.52246,NA,0.00051,0,NA,1.00E-04,0.008157,NA,0.00021,0.025526,NA,0.0017,0.028052,0.13,0.024,0.021266,NA,0.049,0.097553,NA,0.0047,0.029511,0.55,0.1,0.35838,0.453,0.086,0.32046,0.466,0.079,0.20349,0.476,0.066,0.40949,NA,0.00013,0,NA,0.00059,0.0030082,NA,NA,NA
315,CANIF-37_7.1_4.d,12/01/2015 (2) 12:39:47.54,12/01/2015 (2),0.527633565,29.029,"CANIF-37_7.1_4.d, 12:39:46 PM (29 sec)",Subhedral overgrowth,Subhedral,Epigenetic,Holandez,7.3,4,0.71826,NA,0.13,0.31266,344,46,102.88,6.6,1.9,3.7652,526000,30000,623.66,515000,30000,221.44,8.1,2.8,2.4326,NA,49,105,12.5,1.6,0.35167,0.03,0.012,0.019562,NA,0.13,0.25509,1.7,1,0.23195,1780,110,0.011758,5480,370,0.049799,0.55,0.11,0.11471,0.93,0.53,0.12779,0.038,0.019,0.020005,NA,0.055,0.20693,10860,840,0.96829,9.4,1.3,0.87577,10.7,1,1.3187,0.43,0.25,0.0059303,NA,0.0025,0,NA,4.00E-04,0.031296,0.0107,0.0063,0.0066733,NA,0.045,0.20311,NA,0.0028,0.0090059,NA,0.086,0.19586,0.205,0.086,0.066836,19.3,1.5,0.28978,0.17,0.11,0.032694,NA,6.60E-05,0,NA,0.00013,0.023151,NA,0.0021,0.035927,0.188,0.071,0.013791,NA,0.033,0.08374,NA,0.0077,0.020922,4.7,2.2,0.021756,4,1.9,0.04252,4,1.8,0.017524,1.13,0.34,0.018596,NA,0.001,0.0030533,0.011,0.014,0.0027277,NA,NA,NA
316,CANIF-37_7.1_5.d,12/01/2015 (2) 12:41:39.67,12/01/2015 (2),0.528931366,37.783,"CANIF-37_7.1_5.d, 12:41:38 PM (37.8 sec)",Subhedral (hydrothermal),Subhedral,Epigenetic,Holandez,NA,0.27,0.64136,NA,0.17,0.38125,338,52,137.04,8,2.5,4.5712,578000,24000,41387,550000,26000,40445,NA,2.8,2.9485,NA,43,93.921,14.4,1.6,2.2418,0.038,0.016,0.021261,NA,0.13,0.25913,NA,0.17,0.35338,199,13,71.734,226.8,8.1,212.43,0.164,0.059,0.11937,0.203,0.082,0.15974,NA,0.01,0.028731,NA,0.088,0.21263,484,25,465.12,5.15,0.69,1.5592,5,1.1,2.328,NA,2.00E-04,0.022221,NA,0.00022,0.020042,NA,0.0025,0,NA,0.0034,0.018736,NA,0.061,0.2215,NA,0.0034,0.021015,NA,0.1,0.27003,NA,0.046,0.09303,NA,0.15,2.548,NA,0.00047,0.077161,NA,9.30E-05,0,NA,0.00019,0.013665,NA,0.006,0.0132,NA,0.003,0.048337,NA,0.041,0.089342,NA,0.0048,0.028837,NA,0.0068,0.03323,NA,0.01,0.039674,NA,0.0086,0.041568,0.019,0.01,0.016243,NA,0.00012,0.0072062,NA,9.40E-05,0.0071129,NA,NA,NA
317,CANIF-37_7.1_6.d,12/01/2015 (2) 12:43:42.00,12/01/2015 (2),0.530347222,38.169,"CANIF-37_7.1_6.d, 12:43:40 PM (38.1 sec)",Anhedral (hydrothermal),Anhedral,Epigenetic,Holandez,35,17,0.81815,180,45,0.42875,652,87,248.27,9.8,2.3,5.5355,533000,22000,36789,521000,20000,37262,18.2,3.9,3.0539,NA,37,93.367,15.2,1.4,2.2848,0.291,0.078,0.027105,3.16,0.72,0.20703,0.42,0.16,0.27533,66.8,4.3,14.821,52,12,12.324,13.3,3.2,0.085073,0.415,0.099,0.12704,0.052,0.022,0.036298,0.43,0.11,0.17345,87.3,4.6,29.332,47.9,3.3,1.0292,47.8,2.7,1.9281,0.071,0.026,0,0.063,0.052,0,NA,0.0026,0.011937,0.785,0.097,0.016451,NA,0.046,0.34807,NA,0.0032,0.0046443,NA,0.11,0.23499,6.84,0.76,0.088175,4.61,0.55,0.43673,0.29,0.11,0,NA,8.50E-05,0.003072,NA,0.00018,0.026823,NA,0.0048,0.026524,0.199,0.029,0.017587,NA,0.033,0.092776,0.275,0.037,0.028424,13,5.5,0.02393,9.4,3.3,0.037533,8.8,3.2,0.022868,6.6,0.95,0.015749,NA,0.0028,0.0098411,2.00E-04,0.0017,0,NA,NA,NA
318,CANIF-37_7.1_7.d,12/01/2015 (2) 12:46:16.26,12/01/2015 (2),0.532132639,37.593,"CANIF-37_7.1_7.d, 12:46:15 PM (37.6 sec)",Subhedral (hydrothermal),Subhedral,Epigenetic,Holandez,3.9,1.9,0.66195,91,58,1.3684,720,210,131.54,8.7,2.3,4.511,556000,25000,41042,550000,23000,38582,45,25,3.3163,NA,44,104.71,16.6,2.9,0.89509,0.101,0.038,0.024969,1.17,0.32,0.25846,NA,0.14,0.32139,15.44,0.78,4.5285,21.9,2.1,1.515,0.79,0.11,0.33107,0.73,0.12,0.14966,0.018,0.015,0.016293,NA,0.07,0.18801,61.5,3,4.1928,NA,0.49,5.8699,NA,0.68,4.236,0.028,0.023,0.017868,0.001,0.0049,0,NA,0.00053,0,NA,0.0073,0.075366,NA,0.033,0.27251,0.0123,0.0062,0.0071872,NA,0.12,0.27985,36.8,2.2,0.46593,NA,0.17,0.45402,0.14,0.11,0.11567,NA,0.00074,0.0062557,0.056,0.06,0.032617,NA,0.009,0.027645,1.136,0.089,0.039933,NA,0.036,0.1036,0.1,0.04,0.022795,0.98,0.28,0.39351,1.12,0.34,0.1936,1.01,0.31,0.16113,0.54,0.13,0.30265,NA,0.00098,0.0036005,NA,8.80E-05,0.0032172,NA,NA,NA
319,ITV-CAN_1.d,26/11/2015 (5) 16:11:59.76,26/11/2015 (5),0.674997222,20.175,"ITV-CAN_1.d, 4:11:58 PM (20.1 sec)_chlorite inclusion?",Intrusive or Basement,Intrusive or Basement,Intrusive or Basement,UMF,300,100,9.0074,322,96,4.3281,890,210,367.69,0.37,0.3,0.32642,542000,25000,39412,530000,22000,37458,18,11,0.53918,2170,500,650.73,9.7,3.4,2.0748,1.96,0.58,0.077986,0.65,0.52,0.29809,10,1.6,1.1493,81,20,22.416,NA,6.2,96.273,37.3,5.3,0.72876,NA,0.33,0.70464,0.15,0.12,0.14171,0.22,0.19,0.21571,188,11,1.8435,19,3,6.1763,19.8,4.8,7.966,1.55,0.44,0.035302,0.1,0.19,0.087588,NA,0.002,0.19011,0.95,0.23,0,NA,0.14,0.44273,NA,0.00031,0.038131,NA,0.22,0.4663,72.9,6.2,0.47975,NA,0.17,1.6335,0,1,0,0,1,0,0,1,0,NA,0.002,0,0.068,0.056,0.058193,NA,0.3,0.38967,0.072,0.07,0.040593,1300,91,0.28939,1234,79,0,1079,71,5.6823,2.72,0.49,0.12573,0.00158,0.00015,0,NA,1,0.040586,NA,NA,NA
320,ITV-CAN_2.d,26/11/2015 (5) 16:13:46.27,26/11/2015 (5),0.676229977,20.822,"ITV-CAN_2.d, 4:13:45 PM (20.8 sec)_Mn-Mg inclusion",Intrusive or Basement,Intrusive or Basement,Intrusive or Basement,UMF,1080,210,8.9517,560,190,3.0788,2600,340,269.97,1.17,0.49,0.34465,524000,32000,1803.8,506000,29000,426.1,520,140,0.47811,2350,670,558.44,77,14,0.96514,3.5,1.8,0.11922,NA,0.14,0.20897,55,13,0.88331,231,65,0.054206,27.1,4.4,1.9005,83,22,0.41355,0.39,0.32,0.29297,0.14,0.12,0.075771,NA,0.21,0.50402,3.2,1.6,1.4665,7.9,2.3,3.0568,6.9,2.5,5.115,0.44,0.17,0.034745,NA,0.03,0.17018,NA,0.0023,0.092776,3.09,0.71,0.060883,NA,0.009,0.61022,NA,0.00033,0,NA,0.3,0.54493,0.85,0.29,0.38845,NA,0.26,0.99005,3.4,1.8,0,0.007,0.01,0,0,1,0,NA,0.002,0.084987,0.01,0.015,0,0.78,0.33,0.48372,9,1.6,0,64,11,0,52,8.5,0.21486,48.8,8.6,0,NA,0.032,0.03361,0.02,0.021,0,0,1,0,NA,NA,NA
321,ITV-CAN_3.d,26/11/2015 (5) 16:15:39.68,26/11/2015 (5),0.677542593,37.049,"ITV-CAN_3.d, 4:15:39 PM (37.0 sec)",Intrusive or Basement,Intrusive or Basement,Intrusive or Basement,UMF,NA,2.3,6.8161,NA,1,3.2494,480,99,261.15,0.9,0.32,0.24234,460000,20000,1386.5,441000,15000,411.81,16,13,0.50111,NA,180,557.59,8,2.1,1.256,NA,0.01,0.043502,0.42,0.32,0.40932,1.88,0.96,0.90887,376,21,0.078798,440,110,1.6922,10,2.7,0.64819,0.67,0.32,0.44957,NA,0.022,0.16076,NA,0.11,0.22628,411,15,1.5386,12.4,2.1,1.8274,9.2,2.5,5.9102,0.122,0.063,0.028821,NA,0.002,0.15363,3.01,0.5,0,0.072,0.041,0.022645,NA,0.0079,0.49325,NA,0.00025,0.030511,NA,0.19,0.42749,7.69,0.84,0.44103,5.9,1,0.72649,0,1,0,0,1,0,NA,1,0.087536,NA,0.0018,0,0.88,0.14,0.031026,NA,0.2,0.44647,6.38,0.63,0.044856,19.9,2,0,14.3,1.5,0,12.1,1,0.075326,35.8,3.4,0.089706,NA,0.00013,0.027622,0,1,0,NA,NA,NA
